Repository: NoranDh/MECC-team21

File: data/api571_mechanisms_clean.json (part 1 of 13)
[
  {
    "id": "3.1",
    "name": "885 °F (475 °C) Embrittlement",
    "section": "3.1",
    "summary": "885 °F (475 °C) embrittlement is a loss of ductility and fracture toughness due to a metallurgical change that can occur in stainless steels containing a ferrite phase as the result of exposure in the temperature range 600 °F to 1000 °F (315 °C to 540 °C). The embrittlement can lead to cracking fail",
    "description": "885 °F (475 °C) embrittlement is a loss of ductility and fracture toughness due to a metallurgical change that can occur in stainless steels containing a ferrite phase as the result of exposure in the temperature range 600 °F to 1000 °F (315 °C to 540 °C). The embrittlement can lead to cracking failure.",
    "affected_materials": [
      "a) 400 series SS (e.g. 405, 409, 410, 410S, 430, and 446).",
      "b) Duplex stainless steels such as Alloys 2205, 2304, and 2507.",
      "c) Austenitic (300 series) stainless steel weld metals, which normally contain up to about 10 % ferrite phase to",
      "prevent hot cracking during welding."
    ],
    "critical_factors": [
      "a) The alloy composition, particularly chromium content, amount of ferrite phase, and operating temperature",
      "are critical factors.",
      "b) The lower-chromium alloys (e.g. 405, 409, 410, and 410S) are less susceptible to embrittlement. The higher",
      "chromium ferritic stainless steels [e.g. 430 (16 % to 18 % Cr) and 446 (23 % to 27 % Cr)] and duplex stainless",
      "steels (22 % to 25 % Cr) are much more susceptible.",
      "Although it has not yet been shown in all 300 series SS weld metals, Charpy impact testing of Type 308",
      "and Type 347H SS weld metal aged in approximately the 850 °F to 885 °F (455 °C to 475 °C)",
      "temperature range has found evidence of 885 °F (475 °C) embrittlement, with individual sample results",
      "in some cases being less than 15 ft-lb (20 J) at ambient temperatures. However, 885 °F (475 °C)",
      "embrittlement of austenitic stainless steel weld metal historically has not been found to be a significant",
      "concern in typical refining applications.",
      "c) Increasing amounts of ferrite phase in duplex stainless steels increase susceptibility to damage when",
      "operating in the high-temperature range of concern. A dramatic increase in the ductile-to-brittle transition",
      "temperature will occur. Duplex stainless steels also need to be cooled rapidly after welding to avoid formation",
      "of embrittling phases.",
      "d) High-temperature exposure is required for embrittlement. A primary consideration is operating time at",
      "temperature within the critical temperature range. Damage is cumulative and results from the formation of an",
      "embrittling ordered metallic phase (alpha prime phase) that occurs most readily at approximately 885 °F",
      "(475 °C). Additional time is required to reach maximum embrittlement at temperatures above or below 885 °F",
      "(475 °C). For example, many thousands of hours may be required to cause embrittlement at 600 °F (315 °C).",
      "e) As a practical matter, since equipment is typically in service for years, it is often assumed that susceptible",
      "materials that have been exposed to temperatures in the 600 °F to 1000 °F (370 °C to 540 °C) range are",
      "affected.",
      "f) The effect on toughness is not pronounced at the operating temperature but is significant at lower",
      "temperatures experienced during plant shutdowns, start-ups, or upsets.",
      "10 API RECOMMENDED PRACTICE 571",
      "g) Embrittlement can also result from heat treatment if the material is held within or cooled slowly through the",
      "embrittlement range."
    ],
    "affected_units_equipment": [
      "a) 885 °F (475 °C) embrittlement can be found in any unit where susceptible alloys are exposed to the",
      "embrittling temperature range.",
      "b) Most refining companies limit the use of ferritic stainless steels to non-pressure-boundary applications",
      "because of this damage mechanism.",
      "c) Common examples include fractionator trays and internals in high-temperature vessels used in crude,",
      "vacuum, fluid catalytic cracker (FCC), and coker units. Typical failures include cracking when attempting to",
      "weld or to straighten bent, upset tower trays made of Type 409 and 410 SS. (This occurs often with vacuum",
      "tower trays of this material.)",
      "d) Other examples include duplex stainless steel heat exchanger tubes and other components exposed to",
      "temperatures above 600 °F (315 °C) for extended time periods. Duplex stainless steels are normally limited",
      "to a maximum service temperature of 600 °F (315 °C)."
    ],
    "appearance": [
      "a) 885 °F (475 °C) embrittlement is a metallurgical change that is not readily apparent with metallography.",
      "b) The existence of 885 °F (475 °C) embrittlement can possibly be identified by an increase in hardness in",
      "affected areas. Failure during bend testing or impact testing of samples removed from service is the most",
      "positive indicator of 885 °F (475 °C) embrittlement. (Figure 3-1-1)",
      "c) Most cases of embrittlement are found in the form of cracking during turnarounds or during start-up or",
      "shutdown when the material is at lower temperature where the effects of embrittlement are most detrimental.",
      "Embrittled 410 SS has been shown to require a temperature of about 350 °F (175 °C) before adequate",
      "toughness has been restored."
    ],
    "prevention_mitigation": [
      "a) The best way to prevent 885 °F (475 °C) embrittlement is to avoid exposing the susceptible material to the",
      "embrittling range or to use a non-susceptible material. In some cases, users accept the possibility of",
      "embrittlement of non-pressure-containing components, e.g. trays and other internals, and deal with the",
      "possibility or consequences during maintenance.",
      "b) Cracking of embrittled material can often be avoided through temperature controls during start-up and",
      "shutdown.",
      "c) It is possible to minimize the effects of embrittlement through modifications in the chemical composition of",
      "the alloy; however, resistant material may not always be readily available in most commercial forms.",
      "d) 885 °F (475 °C) embrittlement is reversible by heat treatment followed by rapid cooling. The de-embrittling",
      "heat treatment temperature is typically 1100 °F (595 °C) or higher and may not be practical for many",
      "equipment items. If the de-embrittled component is exposed to the same service conditions, it will re-embrittle",
      "faster than it did initially."
    ],
    "inspection_monitoring": [
      "This damage mechanism is very difficult to find prior to equipment failure. It is also time dependent and may take",
      "a while to develop in service. Online inspection is not applicable. Awareness of susceptible equipment can help",
      "direct inspection planning.",
      "a) The most effective method of detecting or confirming 885 °F (475 °C) embrittlement is removing and impact",
      "or bend testing a sample of the suspect material. Failure during a simple bend test is the most common",
      "DAMAGE MECHANISMS AFFECTING FIXED EQUIPMENT IN THE REFINING INDUSTRY 11",
      "method of confirming 885 °F (475 °C) embrittlement in thin components like tower trays. Metallographic",
      "examination is typically not effective because the embrittlement-causing phase in the microstructure is so",
      "difficult to find or see.",
      "b) Cracking may be visually apparent in certain types of trays and other non-pressure-containing hardware that",
      "have cracked during maintenance or repair activities.",
      "c) Field hardness testing may distinguish embrittled from non-embrittled material, but hardness testing alone is",
      "generally not definitive. Also, the hardness test itself may produce cracking, depending on the degree of",
      "embrittlement.",
      "d) Hammer testing (“field impact testing”) is considered a destructive test. Tapping a suspect component with a",
      "hammer may crack the component, depending on the degree of embrittlement. Hammer testing might",
      "confirm that a component is not badly embrittled, if it does not crack, or that it is embrittled, if it does crack."
    ]
  },
  {
    "id": "3.2",
    "name": "Amine Corrosion",
    "section": "3.2",
    "summary": "a) Amine corrosion is typically localized corrosion that occurs principally on carbon steel in amine treating processes. Corrosion is not caused by the amine itself but results from dissolved acid gases (CO and H S), 2 2 heat stable amine salts (HSAS), amine degradation products (e.g. bicine, oxalat",
    "description": "a) Amine corrosion is typically localized corrosion that occurs principally on carbon steel in amine treating processes. Corrosion is not caused by the amine itself but results from dissolved acid gases (CO and H S), 2 2 heat stable amine salts (HSAS), amine degradation products (e.g. bicine, oxalate, and formate salts), and other contaminants. b) SCC of carbon steel in amine services is discussed in 3.3.",
    "affected_materials": [
      "Primarily carbon steel. 300 series SS and other grades of stainless steel are more resistant."
    ],
    "critical_factors": [
      "a) Corrosion depends on design and operating practices, the type of amine, contaminants, temperature, and",
      "velocity.",
      "b) Amine corrosion is very closely tied to the operation of the unit. With a few exceptions, carbon steel is suitable",
      "for most components in a properly designed and operated unit. Most problems can be traced to faulty design,",
      "poor operating practices, or solution contamination.",
      "c) Corrosion is also dependent on the type of amine used. In general, alkanolamine systems can be rated in",
      "order of aggressiveness from most to least as follows: monoethanolamine (MEA), diglycolamine (DGA),",
      "diisopropylamine (DIPA), diethanolamine (DEA), and methyl diethanolamine (MDEA).",
      "d) Lean amine solutions are generally not corrosive because they have low conductivity and high pH. However,",
      "an excessive accumulation of heat stable salts, e.g. bicine, oxalate, formate, and acetate salts above about",
      "2 %, depending on the amine, can significantly increase corrosion rates in hot lean amine.",
      "e) Oxygen in-leakage causes high corrosion rates and contributes to heat stable salt formation.",
      "f) Lean amine solutions contain a small amount of H S, which helps maintain a stable iron sulfide film.",
      "2",
      "Overstripped lean amine solutions can be corrosive if there is inadequate H S present to maintain the",
      "2",
      "protective iron sulfide film.",
      "g) Corrosion rates increase with increasing temperature, particularly in rich amine service. Temperatures above",
      "about 220 °F (105 °C) can result in acid gas flashing, if the pressure drop is high enough, with severe",
      "localized corrosion.",
      "h) Process stream velocity will influence the amine corrosion rate and nature of attack. Corrosion is generally",
      "uniform; however, high velocities and turbulence will cause localized thickness losses. For carbon steel,",
      "velocities are generally limited to 3 fps to 6 fps (1 m/s to 2 m/s) for rich amine and about 20 fps (6 m/s) for",
      "lean amine."
    ],
    "affected_units_equipment": [
      "a) Amine units, which remove H S, CO , and mercaptans from process streams in many units including crude,",
      "2 2",
      "coker, FCC, hydrogen-reforming, hydroprocessing, and tail gas units.",
      "b) The regenerator reboiler, including the feed and return lines, and the regenerator are areas where the",
      "temperature and turbulence are the highest in the amine system and therefore are locations of potentially",
      "significant corrosion.",
      "If excessive regeneration occurs in the reboiler (i.e. > 5 % of the total amine regeneration occurs in the",
      "reboiler), it can lead to acid gas corrosion in the reboiler, its vapor return line, and the bottom of the",
      "regenerator.",
      "DAMAGE MECHANISMS AFFECTING FIXED EQUIPMENT IN THE REFINING INDUSTRY 13",
      "Ammonia, H S, and hydrogen cyanide (HCN) accelerate corrosion in the regenerator overhead",
      "2",
      "condenser and outlet piping as well as reflux piping, valves, and pumps.",
      "c) The rich amine side of the lean/rich exchangers, the hot lean amine piping, the hot rich amine piping, the",
      "stripper overhead condenser piping, the amine solution pumps, and the reclaimers are also areas where",
      "corrosion problems commonly occur.",
      "d) In amine absorber systems, the locations most susceptible to amine corrosion are where amine or acid gas",
      "impinge on the shell, as well as downstream of pressure letdown valves and other areas of high velocity in",
      "the rich amine piping."
    ],
    "appearance": [
      "a) Carbon steel and low-alloy steels mostly suffer uniform thinning in localized (isolated) locations or localized",
      "under-deposit attack. (Figure 3-2-1 to Figure 3-2-6)",
      "b) When the process stream velocity is low, thinning will be more uniform and widespread. At locations with",
      "high velocity or turbulence, it will be more localized with greater metal loss.",
      "c) Welds can be preferentially attacked. (Figure 3-2-1 and Figure 3-2-3)"
    ],
    "prevention_mitigation": [
      "a) Proper operation to the amine system is the most effective way to control corrosion, with particular attention",
      "paid to acid gas loading levels. In addition, to avoid corrosive amine degradation products, the process",
      "temperature should not exceed recommended limits. Proper control of the reboiler rate and temperature is",
      "necessary in order to maintain proper regenerator temperatures.",
      "b) Proper attention should be given to avoiding the buildup of heat stable salts to unacceptable levels.",
      "c) The system design should incorporate measures to control local pressure drop to minimize flashing. In areas",
      "where it is unavoidable, upgrading to 300 series SS or other corrosion-resistant alloys may be needed. Type",
      "410 SS trays and internals are commonly used in absorber and stripping towers.",
      "d) Avoid air ingress into the system as this will lead to formation of corrosive heat stable salts.",
      "e) Storage tanks and surge vessels should be blanketed with oxygen-free inert gas to prevent introduction of",
      "oxygen and in-leakage of air.",
      "f) Solids and hydrocarbons should be removed from the amine solution by filtration and through process control.",
      "g) Corrosion inhibitors may be required to control amine corrosion within acceptable levels."
    ],
    "inspection_monitoring": [
      "a) Visual inspection (VT) of internal surfaces at flow impingement areas, turbulent flow areas, liquid/vapor",
      "interfaces, and of welds/heat-affected zones (HAZs) is effective in identifying localized corrosion. Sometimes",
      "a pit gauge is used in conjunction with visual examination to provide specific data on extent of metal loss.",
      "b) Thin regions:",
      "external ultrasonic testing (UT) is typically used to map the thickness of components to identify local thin",
      "regions;",
      "profile radiographic testing (RT) can be effective for identifying localized attack, particularly at",
      "welds/HAZs and turbulent locations;",
      "14 API RECOMMENDED PRACTICE 571",
      "UT can sometimes be used in conjunction with VT, laser scanning, structured white light imaging, and/or",
      "pit gauges to determine the extent of metal loss.",
      "c) Permanently mounted thickness monitoring sensors can be used.",
      "d) Corrosion monitoring can be performed by installing corrosion coupons and/or inserting corrosion probes.",
      "e) The level of amine degradation products (e.g. bicine, oxalate, and formate salts), should be monitored. An",
      "increase in iron content of the amine solution will coincide with an increase in the level of these degradation",
      "products.",
      "f) Fouling of exchangers and filters can be a sign of corrosion problems on the unit."
    ]
  },
  {
    "id": "3.3",
    "name": "Amine Stress Corrosion Cracking",
    "section": "3.3",
    "summary": "a) Amine SCC (or amine cracking) is the cracking of steels under the combined action of tensile stress and an aqueous alkanolamine solution used to remove (absorb) H S and/or CO and their mixtures from various gas 2 2 and liquid hydrocarbon streams. b) Amine cracking is a form of alkaline stress cor",
    "description": "a) Amine SCC (or amine cracking) is the cracking of steels under the combined action of tensile stress and an aqueous alkanolamine solution used to remove (absorb) H S and/or CO and their mixtures from various gas 2 2 and liquid hydrocarbon streams. b) Amine cracking is a form of alkaline stress corrosion cracking (ASCC). c) It is most often found at or adjacent to non-postweld-heat-treated (non-PWHT’d) carbon steel welds or in highly cold worked parts. d) Amine cracking should not be confused with several other types of SCC that can occur in amine environments, which are further described in 3.66 and 3.12.",
    "affected_materials": [
      "Carbon steel and low-alloy steels."
    ],
    "critical_factors": [
      "a) The critical factors are the level of tensile stress, the type of amine, and temperature.",
      "b) Increasing stress level increases the likelihood and severity of cracking. Cracking is most often associated",
      "with high residual stresses from welding or cold working that have not been removed by an effective stress",
      "relieving heat treatment.",
      "c) Cracking is more likely to occur in MEA and DEA services, but is also found in most amines including MDEA",
      "and DIPA (ADIP).",
      "d) Increasing temperature increases the likelihood and severity of cracking; however, cracking has been",
      "reported down to ambient temperatures with some amines, MEA in particular. Other than in special cases",
      "(such as where the steel component is completely clad or overlayed with stainless steel or other alloy and",
      "the welds are not exposed), PWHT is now commonly recommended for all lean amine systems (excluding",
      "fresh amine) at all operating temperatures, regardless of amine type. Some refiners also PWHT’d rich amine",
      "service equipment, whether for amine SCC resistance, wet H S [SSC and stress-oriented hydrogen-induced",
      "2",
      "cracking (SOHIC)] resistance, or both. Refer to API 945 for guidelines on PWHT for various amine services.",
      "e) Amine cracking is most often associated with lean amine services, where a solution of amine and water is",
      "used. The pure alkanolamine does not cause cracking. In rich amine services in H S removal systems, the",
      "2",
      "H S helps form an iron sulfide (FeS) film on steel surfaces that helps impede amine SCC. Cracking in rich",
      "2",
      "amine services is most often associated with wet H S. (See 3.67.)",
      "2",
      "f) Cracking can occur in non-PWHT’d piping and equipment as the result of exposure to steam out and to short",
      "term amine carryover. This is another reason PWHT (for stress relief) is now commonly recommended",
      "regardless of operating temperature.",
      "g) Amine concentration does not appear to have a significant effect on the propensity for cracking."
    ],
    "affected_units_equipment": [
      "All non-PWHT’d carbon steel piping and equipment in amine service, including contactors, absorbers, strippers,",
      "filters, regenerators, and heat exchangers, as well as any equipment subject to amine carryover, are subject to",
      "cracking. Equipment in rich amine service is less susceptible than equipment in lean amine service, but not",
      "necessarily immune, especially vessels where acid gas is either entering the amine (making rich amine) or leaving",
      "the amine (making lean amine).",
      "DAMAGE MECHANISMS AFFECTING FIXED EQUIPMENT IN THE REFINING INDUSTRY 19"
    ],
    "appearance": [
      "a) Amine SCC cracks initiate on the (process side) surface of piping and equipment, primarily at welds. Cracks",
      "can appear in the HAZ and/or the weld metal but are most often found in the high residual stress zone, which",
      "is typically beyond the metallurgical HAZ, about a tenth of an inch or more (several millimeters) from the",
      "weld. (Figure 3-3-1)",
      "b) Cracking typically develops parallel to the weld, and there may be multiple parallel cracks. In weld metal, the",
      "cracks are either longitudinal or transverse to the weld.",
      "c) At set-on nozzles, the cracks are radial in the base metal, i.e. they fan out from the bore. (Figure 3-3-2)",
      "d) At set-in nozzles, the cracks are usually parallel to the weld.",
      "e) The appearance of the cracks on the surface may be similar to those caused by wet H S cracking.",
      "2",
      "f) Because residual stress is a driving force for cracking, cracks can occur on the process side opposite external",
      "attachment welds.",
      "g) Positive identification of amine cracking can be confirmed by metallographic analysis. The cracking is",
      "typically intergranular and oxide filled with some branching. (Figure 3-3-1 and Figures 3-3-3 to 3-3-5)"
    ],
    "prevention_mitigation": [
      "a) Carbon steel welds in piping and equipment should be stress relieved in accordance with API 945 and NACE",
      "SP0472. The recommended minimum stress-relief temperature is 1175 ± 25 °F (635 ± 15 °C). The same",
      "recommendation applies to repair welds and to internal and external attachment welds. (See Figure 3-3-6.)",
      "For local PWHT, recommended heat treatment band width is listed in NACE SP0472 with reference to",
      "WRC 452.",
      "b) Consider using solid or clad stainless steel or other corrosion-resistant alloys in lieu of carbon steel.",
      "c) Thoroughly water wash non-PWHT’d carbon steel piping and equipment prior to welding, heat treatment, or",
      "steam out."
    ],
    "inspection_monitoring": [
      "a) Wet fluorescent magnetic particle testing (WFMT), alternating current field measurement (ACFM), and eddy",
      "current testing (ECT) can be effective techniques to detect these surface-breaking cracks. Proper surface",
      "preparation by grit blasting, high-pressure water blasting, flapper wheel abrasive grinding, or other method",
      "is required to remove scale and contaminants. The method of surface preparation is dependent upon the",
      "specific technique.",
      "b) Angle beam [shear wave ultrasonic testing (SWUT) and phased array ultrasonic testing (PAUT)] ultrasonic",
      "techniques can be effective to detect and size cracks and would be the methods typically used for piping;",
      "however, caution must be exercised when interpreting results on piping welds that have not previously been",
      "inspected with angle beam UT (SWUT or PAUT) as it may be difficult to distinguish SCC from original",
      "fabrication flaws. SWUT and PAUT can also be used to periodically monitor crack growth.",
      "c) Liquid penetrant testing (PT) may be used but should not be the only means of detection. PT may not be",
      "effective in finding tight cracks because the cracks are oxide filled.",
      "d) RT may not be effective in detecting fine, tight cracks.",
      "e) Acoustic emission testing (AET) can be used for locating cracks and monitoring crack growth.",
      "20 API RECOMMENDED PRACTICE 571"
    ]
  },
  {
    "id": "3.4",
    "name": "Ammonia Stress Corrosion Cracking",
    "section": "3.4",
    "summary": "a) Aqueous streams containing ammonia may cause SCC in some copper alloys. b) Carbon steel is susceptible to SCC in anhydrous ammonia.",
    "description": "a) Aqueous streams containing ammonia may cause SCC in some copper alloys. b) Carbon steel is susceptible to SCC in anhydrous ammonia.",
    "affected_materials": [
      "a) Copper-zinc alloys (brasses, especially as zinc increases above 15 %), including admiralty brass and",
      "aluminum brasses, in environments with aqueous ammonia and/or ammonium compounds.",
      "b) Carbon steel, especially high-strength steel, in anhydrous ammonia."
    ],
    "critical_factors": [
      "a) For copper alloys:",
      "susceptible alloys may suffer cracking under the combination of residual stress and exposure to",
      "ammoniated chemical compounds;",
      "zinc content of brasses affects susceptibility, especially as zinc increases above 15 %;",
      "a water phase with ammonia or ammoniacal compounds must be present;",
      "oxygen is necessary, but trace amounts are sufficient;",
      "pH needs to be above 8.5;",
      "occurs at any temperature;",
      "residual stresses from fabrication or tube rolling are sufficient to promote cracking.",
      "b) For steel:",
      "anhydrous ammonia with < 0.2 % water may cause cracking in carbon steel;",
      "cracking has been reported as low as −27 °F (−33 °C) in laboratory testing; crack growth rates and",
      "cracking susceptibility increase with increasing temperature, but cracking can occur at ambient or",
      "refrigerated conditions;",
      "stress relief after welding eliminates susceptibility of most common steels (those not greater than 70 ksi",
      "minimum specified tensile strength);",
      "contamination with even small amounts of air or oxygen increases tendency toward cracking;",
      "high residual stresses from fabrication and welding increase susceptibility."
    ],
    "affected_units_equipment": [
      "a) Copper-zinc alloy tubes in heat exchangers.",
      "Ammonia is present as a process contaminant in some services or may be intentionally added as an",
      "acid neutralizer.",
      "Ammonia can be present in cooling water.",
      "Ammonia can be present in steam condensate and boiler feedwater (BFW) systems. Some chemicals",
      "used for treating BFW, including hydrazine, neutralizing amines, and ammonia-containing compounds,",
      "can lead to SCC if not properly controlled.",
      "DAMAGE MECHANISMS AFFECTING FIXED EQUIPMENT IN THE REFINING INDUSTRY 25",
      "b) Non-stress-relieved carbon steel ammonia storage tanks, piping, and equipment in ammonia refrigeration",
      "units, as well as some lube oil refining processes."
    ],
    "appearance": [
      "a) Copper alloys.",
      "Surface-breaking cracks may show bluish corrosion products.",
      "Exchanger tubes show single or highly branched cracks on the surface.",
      "Cracking can be either transgranular (Figure 3-4-1 and Figure 3-4-2) or intergranular (Figure 3-4-3),",
      "depending on the environment and stress level.",
      "b) Carbon steel.",
      "Cracking will occur at exposed non-stress-relieved welds and HAZs.",
      "Cracking is primarily intergranular in nature."
    ],
    "prevention_mitigation": [
      "a) Copper alloys.",
      "Copper-zinc alloys with < 15 % zinc have improved resistance.",
      "The 90-10 Cu-Ni and 70-30 Cu-Ni alloys have very low susceptibility. Below 120 °F (50 °C), the cupro",
      "nickels are immune for all practical purposes.",
      "SCC in steam service can sometimes be controlled by preventing the ingress of air.",
      "300 series SS and nickel-based alloys are immune.",
      "b) Carbon steel.",
      "SCC of steel can be prevented through the addition of small quantities of water to the ammonia (0.2 %",
      "minimum). Be aware that vapor spaces could have less than 0.2 % water present due to partitioning of",
      "ammonia in water phase.",
      "An effective stress relief of the welds reduces residual stress to the point where ammonia SCC can be",
      "prevented.",
      "Low-strength steels (<70 ksi minimum specified tensile strength) should be used.",
      "Prevent ingress of oxygen into storage facilities. Even low levels of oxygen (<5 ppm) have been reported",
      "to lead to cracking under some conditions. Oxygen levels should be maintained below 1 ppm.",
      "Nitrogen can be used to purge oxygen prior to introduction of ammonia into atmospheric and pressurized",
      "storage systems."
    ],
    "inspection_monitoring": [
      "a) For copper alloys:",
      "the pH and ammonia content of water draw samples should be monitored to assess susceptibility of",
      "copper alloys to determine extent of inspection;",
      "heat exchanger tubes can be monitored for cracking using ECT or VT. PT can be applied in the rolled",
      "area, which is highly susceptible to cracking.",
      "26 API RECOMMENDED PRACTICE 571",
      "b) For carbon steel storage tanks (atmospheric or pressurized), vessels, and piping, in anhydrous ammonia:",
      "WFMT is typically used on the welds and HAZs of storage tanks and pressure vessels and can also",
      "identify SCC in piping; alternatively, eddy current array testing can be used to perform these inspections;",
      "angle beam UT (SWUT or PAUT) can be performed from the outside surface;",
      "AET can be used for locating cracks and monitoring crack growth in vessels.",
      "NOTE NH3 SCC can occur parallel, transverse, or oblique to the weld and HAZ. NDE applied should be performed to",
      "detect various orientations of SCC."
    ]
  },
  {
    "id": "3.5",
    "name": "Ammonium Bisulfide Corrosion (Alkaline Sour Water)",
    "section": "3.5",
    "summary": "Aggressive corrosion occurring in hydroprocessing reactor effluent streams and in units handling alkaline sour water (SW), especially in areas of high turbulence.",
    "description": "Aggressive corrosion occurring in hydroprocessing reactor effluent streams and in units handling alkaline sour water (SW), especially in areas of high turbulence.",
    "affected_materials": [
      "a) Carbon steel and low-alloy steels.",
      "b) 300 series SS, duplex stainless steel, nickel-based alloys, and titanium and its alloys are more resistant,",
      "depending on ammonium bisulfide (NH HS) concentration and velocity.",
      "4",
      "Aluminum has been used for NH HS corrosion resistance in air coolers, but can suffer high corrosion",
      "4",
      "rates in high-velocity or turbulent locations.",
      "Titanium and its alloys have been used for NH HS corrosion resistance in air coolers but can suffer",
      "4",
      "embrittlement from hydriding in these services. (See 3.66.)",
      "Welds in duplex stainless steel can be susceptible to SSC. (See 3.67 and API 582.)",
      "c) NH HS rapidly corrodes admiralty brass tubes and other copper alloys.",
      "4"
    ],
    "critical_factors": [
      "a) NH HS concentration, H S partial pressure, velocity (i.e. wall shear stress), and/or localized turbulence, pH,",
      "4 2",
      "temperature, alloy composition, and flow distribution are all critical factors to consider.",
      "b) Corrosion increases with increasing NH HS concentration and increasing velocity (i.e. wall shear stress). For",
      "4",
      "carbon steel, solutions below 2 wt % NH HS are not generally corrosive. Above 2 wt %, solutions are",
      "4",
      "increasingly corrosive.",
      "c) In hydroprocessing reactors, nitrogen in the feed is converted to ammonia and reacts with H S to form",
      "2",
      "NH HS. NH HS precipitates out of the gas phase in the reactor effluent stream when temperatures drop to",
      "4 4",
      "within the range of 120 °F to 150 °F (50 °C to 65 °C), depending on the concentration of NH and H S, and",
      "3 2",
      "may cause fouling and plugging unless flushed away with wash water. A similar reaction between NH and",
      "3",
      "H S occurs in FCC and coker units, leading to precipitation in the associated fractionator overheads.",
      "2",
      "d) NH HS salt deposits can lead to under-deposit corrosion and fouling. The salts are not corrosive unless they",
      "4",
      "become hydrated at which point they become corrosive.",
      "e) Oxygen and iron in the wash water injected into hydroprocessing reactor effluent can lead to increased",
      "corrosion and fouling.",
      "f) The presence of cyanides increases the severity of corrosion in FCC gas plants, coker gas plants, and sour",
      "water stripper (SWS) overheads by diminishing the protection afforded by the normally protective sulfide film."
    ],
    "affected_units_equipment": [
      "a) Hydroprocessing units.",
      "Several major failures have occurred in hydroprocessing reactor effluent systems due to localized",
      "corrosion.",
      "Fouling and/or velocity accelerated corrosion may be found at:",
      "— air cooler header boxes;",
      "DAMAGE MECHANISMS AFFECTING FIXED EQUIPMENT IN THE REFINING INDUSTRY 29",
      "— inlet and outlet piping of air coolers;",
      "— exchanger tubes, especially at the inlet and outlet;",
      "— effluent separators and piping into and out of the reactor effluent separators;",
      "— SW draw piping from reactor effluent separators, especially downstream of control valves where",
      "flashing may cause severe erosion-corrosion (Figure 3-5-1);",
      "— vapor lines from the high-pressure separator due to entrained or condensed SW;",
      "— hydrocarbon lines from reactor effluent separators due to entrained SW; and",
      "— stripper column overheads containing SW.",
      "b) FCC units.",
      "NH HS concentrations are usually less than 2 wt %, but high velocities and/or the presence of cyanides can",
      "4",
      "damage protective iron sulfide scales.",
      "c) SWSs.",
      "High concentrations of NH HS and the possible presence of cyanides can lead to corrosion in stripper",
      "4",
      "overhead piping, condensers, and accumulator and reflux piping.",
      "d) Amine units.",
      "High concentrations of NH HS may be found in regenerator overheads and reflux piping depending on unit",
      "4",
      "operation.",
      "e) Delayed cokers.",
      "High concentrations of NH HS may be found in the gas concentration plant downstream of the fractionator",
      "4",
      "tower."
    ],
    "appearance": [
      "a) General loss in thickness of carbon steel, with the potential for extremely high localized rates of wall loss at",
      "changes in direction or turbulent flow areas above 2 wt % concentration. Generalized corrosion, especially if",
      "combined with high unit pressure, can lead to rupture failure.",
      "b) High localized corrosion rates have also been seen in straight runs of piping, so locating the site of the worst",
      "corrosion can be a challenge.",
      "c) Low velocities may result in extremely localized under-deposit corrosion if sufficient water is not available to",
      "dissolve the NH HS salts that precipitated.",
      "4",
      "d) Heat exchangers may show plugging and loss of duty due to fouling."
    ],
    "prevention_mitigation": [
      "a) Good design practice includes symmetrical and hydraulically balanced flow in and out of air-cooled",
      "exchangers.",
      "b) Carefully review design and localized velocities as process conditions change, particularly as NH HS",
      "4",
      "concentrations exceed 2 wt % and begin to approach 8 wt % or higher.",
      "c) Use resistant materials of construction (e.g. duplex stainless steel, Alloy 825) at velocities above 20 fps",
      "(6 m/s), depending on NH HS concentration.",
      "4",
      "30 API RECOMMENDED PRACTICE 571",
      "d) Properly design and maintain water wash injection with low oxygen content; provide sufficient excess water",
      "to ensure that an adequate amount of water remains as liquid to dilute the NH HS salts. Use proper injection",
      "4",
      "spray nozzles and metallurgy.",
      "e) Titanium and Alloy C276 have been used in overhead condensers in SWS units.",
      "f) Aluminum exchanger tubes are extremely susceptible to erosion-corrosion damage."
    ],
    "inspection_monitoring": [
      "a) Ammonium bisulfide corrosion can be highly localized and difficult to locate.",
      "b) Determine ammonium bisulfide content through sampling or calculation.",
      "c) UT scanning and/or RT thickness measurement should focus on areas of turbulence and areas of high and",
      "low velocity.",
      "Special attention should be given to water injection locations in areas of expected water impact (injection",
      "point inspection).",
      "UT downstream of control valves that see high NH HS concentrations.",
      "4",
      "d) Permanently mounted thickness monitoring sensors can be used.",
      "e) Guided wave testing (GWT) can be used as a screening tool.",
      "f) For steel (magnetic material) air cooler tubes (which are normally finned), internal rotating inspection system",
      "(IRIS), magnetic flux leakage (MFL), near-field testing (NFT), and other electromagnetic techniques can be",
      "used. ECT and IRIS can be used to inspect nonmagnetic material air cooler tubes.",
      "g) For steel (magnetic material) exchanger bundle tubes, IRIS, MFL, remote field testing (RFT), and other",
      "electromagnetic techniques can be used. ECT and IRIS can be used to inspect nonmagnetic material",
      "exchanger bundle tubes.",
      "h) Water injection facilities and flow meters should be monitored to ensure proper operation. Spray nozzles",
      "should be inspected for proper distribution pattern and evidence of damage or distortion."
    ]
  },
  {
    "id": "3.6",
    "name": "Ammonium Chloride and Amine Hydrochloride Corrosion",
    "section": "3.6",
    "summary": "Localized corrosion, often pitting, normally occurring under ammonium chloride or amine salt deposits, often in the absence of a free water phase.",
    "description": "Localized corrosion, often pitting, normally occurring under ammonium chloride or amine salt deposits, often in the absence of a free water phase.",
    "affected_materials": [
      "All commonly used materials are susceptible. In order of increasing resistance: carbon steel and low-alloy steels;",
      "300 series SS; duplex stainless steel and Alloys 400, 800, and 825; Alloys 625 and C276; and titanium."
    ],
    "critical_factors": [
      "a) Concentrations of NH , hydrochloric acid (HCl), and amine salts; temperature; and water availability are the",
      "3",
      "critical factors.",
      "b) Ammonium chloride salts may precipitate from high-temperature streams as they are cooled, depending",
      "upon the concentration of NH and HCl, and may corrode piping and equipment at temperatures well above",
      "3",
      "the water dew point. Salting has been observed up to approximately 400 °F (205 °C).",
      "c) Ammonium chloride salts are hygroscopic and readily absorb water. A small amount of water can lead to",
      "very aggressive corrosion [>100 mpy (>2.5 mm/yr)].",
      "d) Ammonium chloride is highly water soluble, highly corrosive, and forms an acidic solution when mixed with",
      "water. Neutralizing amines can also react with hydrogen chloride to form amine hydrochlorides that can act",
      "in a similar fashion.",
      "e) Corrosion rates increase with increasing temperature.",
      "f) When the salts deposit above the water dew point, a water wash injection may be required to dissolve them."
    ],
    "affected_units_equipment": [
      "a) Crude tower overheads.",
