Repository: NoranDh/MECC-team21

File: data/api571_mechanisms.json (part 2 of 17)
[
      "H S occurs in FCC and coker units, leading to precipitation in the associated fractionator overheads.",
      "2",
      "d) NH HS salt deposits can lead to under-deposit corrosion and fouling. The salts are not corrosive unless they",
      "4",
      "become hydrated at which point they become corrosive.",
      "e) Oxygen and iron in the wash water injected into hydroprocessing reactor effluent can lead to increased",
      "corrosion and fouling.",
      "f) The presence of cyanides increases the severity of corrosion in FCC gas plants, coker gas plants, and sour",
      "water stripper (SWS) overheads by diminishing the protection afforded by the normally protective sulfide film."
    ],
    "affected_units_equipment": [
      "a) Hydroprocessing units.",
      "Several major failures have occurred in hydroprocessing reactor effluent systems due to localized",
      "corrosion.",
      "Fouling and/or velocity accelerated corrosion may be found at:",
      "— air cooler header boxes;",
      "DAMAGE MECHANISMS AFFECTING FIXED EQUIPMENT IN THE REFINING INDUSTRY 29",
      "— inlet and outlet piping of air coolers;",
      "— exchanger tubes, especially at the inlet and outlet;",
      "— effluent separators and piping into and out of the reactor effluent separators;",
      "— SW draw piping from reactor effluent separators, especially downstream of control valves where",
      "flashing may cause severe erosion-corrosion (Figure 3-5-1);",
      "— vapor lines from the high-pressure separator due to entrained or condensed SW;",
      "— hydrocarbon lines from reactor effluent separators due to entrained SW; and",
      "— stripper column overheads containing SW.",
      "b) FCC units.",
      "NH HS concentrations are usually less than 2 wt %, but high velocities and/or the presence of cyanides can",
      "4",
      "damage protective iron sulfide scales.",
      "c) SWSs.",
      "High concentrations of NH HS and the possible presence of cyanides can lead to corrosion in stripper",
      "4",
      "overhead piping, condensers, and accumulator and reflux piping.",
      "d) Amine units.",
      "High concentrations of NH HS may be found in regenerator overheads and reflux piping depending on unit",
      "4",
      "operation.",
      "e) Delayed cokers.",
      "High concentrations of NH HS may be found in the gas concentration plant downstream of the fractionator",
      "4",
      "tower."
    ],
    "appearance": [
      "a) General loss in thickness of carbon steel, with the potential for extremely high localized rates of wall loss at",
      "changes in direction or turbulent flow areas above 2 wt % concentration. Generalized corrosion, especially if",
      "combined with high unit pressure, can lead to rupture failure.",
      "b) High localized corrosion rates have also been seen in straight runs of piping, so locating the site of the worst",
      "corrosion can be a challenge.",
      "c) Low velocities may result in extremely localized under-deposit corrosion if sufficient water is not available to",
      "dissolve the NH HS salts that precipitated.",
      "4",
      "d) Heat exchangers may show plugging and loss of duty due to fouling."
    ],
    "prevention_mitigation": [
      "a) Good design practice includes symmetrical and hydraulically balanced flow in and out of air-cooled",
      "exchangers.",
      "b) Carefully review design and localized velocities as process conditions change, particularly as NH HS",
      "4",
      "concentrations exceed 2 wt % and begin to approach 8 wt % or higher.",
      "c) Use resistant materials of construction (e.g. duplex stainless steel, Alloy 825) at velocities above 20 fps",
      "(6 m/s), depending on NH HS concentration.",
      "4",
      "30 API RECOMMENDED PRACTICE 571",
      "d) Properly design and maintain water wash injection with low oxygen content; provide sufficient excess water",
      "to ensure that an adequate amount of water remains as liquid to dilute the NH HS salts. Use proper injection",
      "4",
      "spray nozzles and metallurgy.",
      "e) Titanium and Alloy C276 have been used in overhead condensers in SWS units.",
      "f) Aluminum exchanger tubes are extremely susceptible to erosion-corrosion damage."
    ],
    "inspection_monitoring": [
      "a) Ammonium bisulfide corrosion can be highly localized and difficult to locate.",
      "b) Determine ammonium bisulfide content through sampling or calculation.",
      "c) UT scanning and/or RT thickness measurement should focus on areas of turbulence and areas of high and",
      "low velocity.",
      "Special attention should be given to water injection locations in areas of expected water impact (injection",
      "point inspection).",
      "UT downstream of control valves that see high NH HS concentrations.",
      "4",
      "d) Permanently mounted thickness monitoring sensors can be used.",
      "e) Guided wave testing (GWT) can be used as a screening tool.",
      "f) For steel (magnetic material) air cooler tubes (which are normally finned), internal rotating inspection system",
      "(IRIS), magnetic flux leakage (MFL), near-field testing (NFT), and other electromagnetic techniques can be",
      "used. ECT and IRIS can be used to inspect nonmagnetic material air cooler tubes.",
      "g) For steel (magnetic material) exchanger bundle tubes, IRIS, MFL, remote field testing (RFT), and other",
      "electromagnetic techniques can be used. ECT and IRIS can be used to inspect nonmagnetic material",
      "exchanger bundle tubes.",
      "h) Water injection facilities and flow meters should be monitored to ensure proper operation. Spray nozzles",
      "should be inspected for proper distribution pattern and evidence of damage or distortion."
    ],
    "related_mechanisms": [
      "Erosion/erosion-corrosion (3.27), ammonium chloride corrosion (3.6), concentration cell corrosion (3.19), titanium",
      "hydriding (3.66), and chloride SCC (Cl− SCC) (3.17)."
    ],
    "references": [
      "1. R.L. Piehl, “Survey of Corrosion in Hydrocracker Effluent Air Coolers,” Materials Protection, NACE",
      "International, Houston, TX, 1976.",
      "2. E.F. Ehmke, “Corrosion Correlation with Ammonia and Hydrogen Sulfide in Air Coolers,” Materials Protection,",
      "NACE International, Houston, TX, 1975.",
      "3. J. Turner, “Control Corrosion in Washwater Systems,” Hydrocarbon Processing, June 1997, pp. 87–95.",
      "4. C. Harvey and A. Singh, “Mitigate Failures for Reactor Effluent Air Coolers,” Hydrocarbon Processing,",
      "October 1999, pp. 59–72.",
      "5. C.A. Shargay and G.E. Jacobs “Ammonium Salt Corrosion in Hydrotreating Unit Stripper Column Overhead",
      "Systems,” Paper No. 392, Corrosion/99, NACE International, Houston, TX.",
      "DAMAGE MECHANISMS AFFECTING FIXED EQUIPMENT IN THE REFINING INDUSTRY 31",
      "6. NACE Publication 34101, Refinery Injection and Process Mixing Points, NACE International, Houston, TX,",
      "March 2001.",
      "7. API Recommended Practice 932-B, Design, Materials, Fabrication, Operation, and Inspection Guidelines for",
      "Corrosion Control in Hydroprocessing Reactor Effluent Air Cooler (REAC) Systems, American Petroleum",
      "Institute, Washington, DC.",
      "8. C. Shargay and S. Marciniec, “Analyzing Water Washing Requirements for Low Severity Hydroprocessing",
      "Units,” Paper No. 04646, Corrosion 2004, NACE International, Houston, TX.",
      "9. R.J. Horvath, M.S. Cayard, and R.D. Kane, “Prediction and Assessment of Ammonium Bisulfide Corrosion",
      "Under Refinery Sour Water Service Conditions,” Paper No. 06576, Corrosion/2006, NACE International,",
      "Houston, TX.",
      "10. H. Iwawaki and K. Toba, “Corrosion Behavior of Steels in Concentrated NH HS Environments,” Paper No.",
      "4",
      "07576, Corrosion 2007, NACE International, Houston, TX.",
      "11. R.J. Horvath et al., “Prediction and Assessment of Ammonium Bisulfide Corrosion Under Refinery Sour",
      "Water Service Conditions—Part 2,” Paper No. 10349, Corrosion/2010, NACE International, Houston, TX.",
      "12. S. Srinivasan, R.J. Horvath, K.M. Yap, and R.D. Kane, “Prediction and Assessment of Ammonium Bisulfide",
      "Corrosion Under Refinery Sour Water Service Conditions—Part 3,” Paper No. 08929, Corrosion/2017, NACE",
      "International, Houston, TX.",
      "32 API RECOMMENDED PRACTICE 571",
      "Figure 3-5-1—Ammonium bisulfide corrosion in a 2-in. CS elbow and straight section",
      "in a SW line off the cold high-pressure separator (HPS) in an HDT unit.",
      "DAMAGE MECHANISMS AFFECTING FIXED EQUIPMENT IN THE REFINING INDUSTRY 33"
    ]
  },
  {
    "id": "3.6",
    "name": "Ammonium Chloride and Amine Hydrochloride Corrosion",
    "section": "3.6",
    "summary": "Localized corrosion, often pitting, normally occurring under ammonium chloride or amine salt deposits, often in the absence of a free water phase.",
    "description": "Localized corrosion, often pitting, normally occurring under ammonium chloride or amine salt deposits, often in the absence of a free water phase.",
    "aliases": [],
    "affected_materials": [
      "All commonly used materials are susceptible. In order of increasing resistance: carbon steel and low-alloy steels;",
      "300 series SS; duplex stainless steel and Alloys 400, 800, and 825; Alloys 625 and C276; and titanium."
    ],
    "critical_factors": [
      "a) Concentrations of NH , hydrochloric acid (HCl), and amine salts; temperature; and water availability are the",
      "3",
      "critical factors.",
      "b) Ammonium chloride salts may precipitate from high-temperature streams as they are cooled, depending",
      "upon the concentration of NH and HCl, and may corrode piping and equipment at temperatures well above",
      "3",
      "the water dew point. Salting has been observed up to approximately 400 °F (205 °C).",
      "c) Ammonium chloride salts are hygroscopic and readily absorb water. A small amount of water can lead to",
      "very aggressive corrosion [>100 mpy (>2.5 mm/yr)].",
      "d) Ammonium chloride is highly water soluble, highly corrosive, and forms an acidic solution when mixed with",
      "water. Neutralizing amines can also react with hydrogen chloride to form amine hydrochlorides that can act",
      "in a similar fashion.",
      "e) Corrosion rates increase with increasing temperature.",
      "f) When the salts deposit above the water dew point, a water wash injection may be required to dissolve them."
    ],
    "affected_units_equipment": [
      "a) Crude tower overheads.",
      "Tower top, top trays, and overhead piping and exchangers may be subject to fouling and corrosion.",
      "Deposits may occur in low-flow zones due to ammonia and/or amine chloride salts condensing from the",
      "vapor phase.",
      "Top pumparound streams may be affected if ammonia or amine chloride salts are present.",
      "b) Hydroprocessing.",
      "Reactor effluent streams are subject to ammonium chloride salt fouling and corrosion. Water washing",
      "may be required if exchanger fouling or loss in duty occurs.",
      "c) Catalytic reforming.",
      "d) Reactor effluent streams and the H recycle system are subject to ammonium chloride salting and corrosion.",
      "2",
      "e) FCC unit and coker fractionator overheads.",
      "Overhead systems and top pumparounds are subject to ammonium chloride corrosion and salting.",
      "34 API RECOMMENDED PRACTICE 571"
    ],
    "appearance": [
      "a) The salts have a whitish, greenish, or brownish appearance. Water washing and/or steam out will remove",
      "deposits so that evidence of fouling may not be evident during an internal VT.",
      "b) Corrosion underneath the salts is typically very localized and can result in pitting.",
      "c) Corrosion rates can be extremely high."
    ],
    "prevention_mitigation": [
      "Alloys that are more pitting resistant will have improved resistance to ammonium chloride salts, but even the most",
      "corrosion-resistant nickel-based alloys and titanium alloys may suffer pitting corrosion.",
      "a) Crude unit.",
      "Limit salts by limiting chlorides in the tower feed through desalting and/or the addition of caustic to the",
      "desalted crude.",
      "A water wash may be required in the crude tower overhead line to flush the salt deposits.",
      "Filming amine inhibitors are often added to control corrosion but may not reach metal surfaces under",
      "deposits that have already formed.",
      "b) Hydroprocessing.",
      "Limit chlorides in the hydrocarbon feed to the reactor.",
      "Limit chlorides in the make-up hydrogen supply.",
      "A continuous or intermittent water wash may be required in the reactor effluent stream to flush out the",
      "salt deposits or, preferably, prevent them from forming.",
      "Monitoring of the feed streams and effluent waters will give an indication of the amount of ammonia and",
      "chlorides present; however, process simulation may be required to determine the concentrations and",
      "dew point temperatures. If the ammonium chloride salt deposition temperature has been calculated,",
      "temperature monitoring and control may be effective for maintaining metal temperatures above the salt",
      "deposition temperature.",
      "c) Catalytic reforming.",
      "Net hydrogen produced can be treated in alumina bed chloride traps to remove chlorides.",
      "Water washing has been used in some cases, but the system must be carefully designed.",
      "Some tower overheads may require neutralizing or filming amines.",
      "d) FCC and coker units.",
      "Continuous water wash in overheads is usually used to dissolve salts as they form.",
      "Intermittent water wash can be used to remove salt deposits from fractionator trays. This usually requires",
      "“slumping” the column and re-running of affected cuts."
    ],
    "inspection_monitoring": [
      "a) Ammonium chloride corrosion can be highly localized and difficult to locate. Salts are often mobile, depending",
      "on size of accumulation and hydration, causing them to flow with hydraulic traffic and gravity.",
      "DAMAGE MECHANISMS AFFECTING FIXED EQUIPMENT IN THE REFINING INDUSTRY 35",
      "b) RT or UT scanning methods [automated ultrasonic testing (AUT), manual close-grid, scanning UT] can be",
      "used to determine remaining wall thickness. These methods are preferred over typical spot UT thickness",
      "monitoring because the corrosion is so highly localized.",
      "c) GWT can be used as a screening tool.",
      "d) Permanently mounted thickness monitoring sensors can be used.",
      "e) Water injection facilities and flow meters should be monitored to ensure proper operation. Spray nozzles",
      "should be inspected for proper distribution pattern and evidence of distortion or other damage.",
      "f) The presence of deposits is often detected when the pressure drop increases or the thermal performance of",
      "exchangers has deteriorated.",
      "g) Corrosion probes or coupons can be useful, but the salt must deposit on the corrosion probe element to",
      "detect the corrosion.",
      "h) For steel (magnetic material) air cooler tubes (which are normally finned), IRIS, MFL, NFT, and other",
      "electromagnetic techniques can be used. ECT and IRIS can be used to inspect nonmagnetic material air",
      "cooler tubes.",
      "i) For steel (magnetic material) exchanger bundle tubes, IRIS, MFL, RFT, and other electromagnetic",
      "techniques can be used. ECT and IRIS can be used to inspect nonmagnetic material exchanger bundle",
      "tubes."
    ],
    "related_mechanisms": [
      "Hydrochloric acid corrosion (3.37), Cl− SCC (3.17), aqueous organic acid corrosion (3.7), and concentration cell",
      "corrosion (3.19)."
    ],
    "references": [
      "1. C. Shargay et al., “Design Considerations to Minimize Ammonium Chloride Corrosion in Hydrotreater",
      "REACs,” Paper No. 1543, Corrosion/2001, NACE International, Houston, TX.",
      "2. C. Shargay et al., “Ammonium Salt Corrosion in Hydrotreating Unit Stripper Column Overhead Systems,”",
      "Paper No. 392, Corrosion/99, NACE International, Houston, TX.",
      "3. NACE Publication 34101, Refinery Injection and Process Mixing Points, NACE International, Houston, TX,",
      "March 2001.",
      "4. J. Turner, “Control Corrosion in Washwater Systems,” Hydrocarbon Processing, June 1997, pp. 87–95.",
      "5. NACE Publication 34105, Effect of Nonextractable Chlorides on Refinery Corrosion and Fouling, NACE",
      "International, Houston, TX.",
      "6. NACE Publication 34109, Crude Distillation Unit—Distillation Tower Overhead System Corrosion, NACE",
      "International, Houston, TX, 2009.",
      "7. API Recommended Practice 932-B, Design, Materials, Fabrication, Operation, and Inspection Guidelines for",
      "Corrosion Control in Hydroprocessing Reactor Effluent Air Cooler (REAC) Systems, American Petroleum",
      "Institute, Washington, DC.",
      "36 API RECOMMENDED PRACTICE 571"
    ]
  },
  {
    "id": "3.7",
    "name": "Aqueous Organic Acid Corrosion",
    "section": "3.7",
    "summary": "Organic compounds present in some crude oils decompose in the crude furnace to form low molecular weight organic acids (Table 3-7-1) that are soluble in water. They may also result from additives used in upstream operations or desalting. These acids can contribute significantly to aqueous corrosion ",
    "description": "Organic compounds present in some crude oils decompose in the crude furnace to form low molecular weight organic acids (Table 3-7-1) that are soluble in water. They may also result from additives used in upstream operations or desalting. These acids can contribute significantly to aqueous corrosion depending on the type and quantity of acids and the presence of other contaminants, particularly if they condense in distillation tower overhead systems. They can also cause corrosion at mix points where recovered oil streams are injected.",
    "aliases": [],
    "affected_materials": [
      "a) Carbon steel and low-alloy steels are affected.",
      "b) Most corrosion-resistant alloys used in crude tower overhead systems are generally not affected.",
      "Austenitic stainless steels are generally resistant, but this mechanism is often associated with streams",
      "that cause inorganic acid corrosion as well as pitting and SCC due to halogens (e.g. chlorides), so their",
      "use should be avoided unless it is known that halogens are not present."
    ],
    "critical_factors": [
      "a) Corrosion is a function of the type and quantity of organic acids, metal temperature, fluid velocity, system pH,",
      "and presence of other acids.",
      "b) The low-molecular-weight organic acids that are formed include formic acid, acetic acid, propionic acid, and",
      "butyric acid.",
      "c) The lower-molecular-weight acids such as formic acid and acetic acid are the most corrosive. They are",
      "soluble in naphtha and are extracted into the water phase, once the water condenses, and contribute to a",
      "reduction of pH.",
      "d) The presence of organic acids will contribute to the overall demand for neutralizing chemicals, but their effects",
      "may be completely masked by the presence of other acids such as HCl, H S, carbonic acid, and others.",
      "2",
      "e) Corrosion is most likely to be a problem where relatively “non-corrosive” conditions have existed in an",
      "overhead system. When there is a sudden increase in low molecular weight organic acids, it can reduce the",
      "pH of the water in the overhead system and cause a potentially unexpected increase in neutralizer demand.",
      "f) The type and quantity of organic acids formed in the overhead system are crude specific. One source of these",
      "acids is believed to be the thermal decomposition of naphthenic acids in the crude, which may be precursors",
      "to light organic acid formation. In that case, the processing of higher total acid number (TAN) crudes might",
      "increase organic acid in the overheads. However, very little published information is available on this subject.",
      "g) Some higher molecular weight organic acids condense above the water dew point in overhead systems, but",
      "they are generally not present in sufficient quantities to cause corrosion.",
      "h) Light organic acids such as acetic acid are sometimes added during oilfield operations, e.g. in dehydrators",
      "or desalters to improve performance and inhibit calcium naphthenate salt deposition. (Reference 2) Such",
      "acids will vaporize in the crude preheat exchangers and furnace and go up the column into the crude tower",
      "overhead system.",
      "i) Other, high molecular weight acids used as oilfield additives can thermally decompose at crude unit",
      "temperatures to form volatile, corrosive light organic acids such as acetic and formic acids.",
      "j) In general, light organic acids do not generate the severity of corrosion associated with inorganic acids such as",
      "HCl. Table 3-7-1 shows the HCl equivalent factor for corrosion by organic acids in overhead systems. To calculate",
      "the HCl equivalent of an organic acid, multiply the content of the organic acid (in weight ppm) by the factor for that",
      "acid, and the result will be the equivalent content of HCl (in ppmw). This number can then be used to estimate the",
      "additional neutralizer needed in the overhead system to compensate for the organic acids present. This must be",
      "done with caution, because excess neutralizer can lead to amine hydrochloride salts in overhead systems.",
      "DAMAGE MECHANISMS AFFECTING FIXED EQUIPMENT IN THE REFINING INDUSTRY 37"
    ],
    "affected_units_equipment": [
      "a) All carbon steel piping and process equipment in crude tower, vacuum tower, visbreaker, and coker",
      "fractionator overhead systems including heat exchangers, towers, and drums are susceptible to corrosion",
      "where acidic conditions occur.",
      "b) Localized corrosion can occur at mix points from recovered oil streams when wet streams combine with",
      "streams contaminated with organic acid.",
      "c) Corrosion tends to occur where water accumulates or where hydrocarbon flow directs water droplets against",
      "metal surfaces. Examples include the bottoms of overhead separator drums and exchanger shells or",
      "channels, the boots of separator drums, and liquid hold-up areas on trays.",
      "d) In horizontal piping, organic acid corrosion is generally found both in the vapor space where liquid water can",
      "condense and along the bottom of the piping where liquid water may run.",
      "e) Corrosion is also sensitive to flow rate and will tend to be more severe in higher-velocity and turbulent areas",
      "in piping systems such as elbows, tees, downstream of pumps, and downstream of control valves. Other",
      "areas of potentially more severe corrosion due to velocity and turbulence include overhead transfer lines,",
      "overhead condensers and separator drums, and exchanger tubes."
    ],
    "appearance": [
      "a) Aqueous organic acid corrosion will result in thinning. General and local wall loss can be expected. In carbon",
      "steels, local losses are observed where a water phase is being formed such as during condensation or",
      "separation.",
      "b) Light organic acid corrosion typically leaves the corroded surface smooth and damage may be difficult to",
      "distinguish from corrosion by other acids in the overhead system. It is sometimes mistaken for HCl corrosion",
      "or carbonic acid (CO ) corrosion.",
      "2",
      "c) In pipe or other equipment where there is significant flow, the surfaces are sometimes smoothly grooved.",
      "d) Localized pitting occurs in low-velocity or condensing conditions."
    ],
    "prevention_mitigation": [
      "a) Corrosion caused by light organic acids in crude unit overhead systems can be minimized through the",
      "injection of an acid-neutralizing additive. However, problems may arise when frequent changes in crude",
      "blends lead to frequent changes in neutralizer demand.",
      "b) The TAN of the crudes being processed can be used as an initial guide to determine the neutralizer",
      "requirement. If the crude TAN increases, one should anticipate an increase in the acid concentration in the",
      "overhead system.",
      "c) After a new crude is processed, a review of analyses of water samples from the boot of the overhead",
      "separator drum can be used to determine how much light organic acid reaches the overhead system and",
      "thereby optimize future neutralizer additions.",
      "d) Filming amines can also be used to prevent corrosion if the filming amine selected does not react with the",
      "organic acid. However, filming amines are generally not as effective as neutralization in mitigating overhead",
      "system corrosion.",
      "e) Upgrading to corrosion-resistant alloys will prevent organic acid corrosion, but the selection of suitable",
      "materials should account for other potential damage mechanisms in the overhead system.",
      "38 API RECOMMENDED PRACTICE 571"
    ],
    "inspection_monitoring": [
      "a) Various UT and RT techniques can be used to assess metal loss.",
      "b) GWT and electromagnetic acoustic transducer (EMAT) can be utilized to screen for wall loss.",
      "c) Corrosion probes and corrosion coupons have proven valuable, especially in conjunction with water sample",
      "analysis.",
      "d) Permanently mounted thickness monitoring sensors can be used.",
      "e) Infrared thermography scanning can also be used to detect locations where liquid water may exist and in this",
      "way supplement other NDE methods.",
      "f) The pH should be monitored where water is known to accumulate in the process, particularly at the overhead",
      "accumulation drum of the crude tower. If a low pH is found that cannot be accounted for by the level of",
      "chlorides measured, additional acids, potentially including organic acids, are likely present."
    ],
    "related_mechanisms": [
      "HCl corrosion (3.37) and naphthenic acid corrosion (NAC) (3.46)."
    ],
    "references": [
      "1. R.R. Petersen, “Improve Corrosion Control by Computer Simulation,” Hydrocarbon Processing, January",
      "1992, pp. 50–55.",
      "2. S. Kapusta, F. van den Berg, R. Daane, and M.C. Place, “The Impact of Oil Field Chemicals on Refinery",
      "Corrosion Problems,” Paper No. 03649, Corrosion/2003, NACE International, Houston, TX.",
      "3. S. Lordo, J.M. Garcia, and S. Garcia-Swofford, “Desalter Acidification Additives and Their Potential Impacts",
      "on Crude Units,” Paper No. 08556, Corrosion/2008, NACE International, Houston, TX.",
      "4. R. Sharpe et al., “Crude Unit Overhead Corrosion Control,” Paper No. 98585, Corrosion/98, NACE",
      "International, Houston, TX.",
      "5. NACE Publication 34109, Crude Distillation Unit—Distillation Tower Overhead System Corrosion, NACE",
      "International, Houston, TX, 2009.",
      "6. J.R. Rue and D.P. Naeger, “Advances in Crude Unit Corrosion Control,” Paper No. 87199, Corrosion/87,",
      "NACE International, Houston, TX.",
      "7. NACE Publication 34105, Effect of Nonextractable Chlorides on Refinery Corrosion and Fouling, NACE",
      "International, Houston, TX.",
      "Table 3-7-1—Light Organic Acid Corrosion Equivalency Factors",
      "Acid HCl Equivalent Factor",
      "Formic 0.76",
      "Acetic 0.61",
      "Propionic 0.49",
      "Methyl propionic 0.41",
      "Butanoic 0.41",
      "3-methyl butanoic 0.36",
      "Pentanoic 0.36",
      "Hexanoic 0.31",
      "Heptanoic 0.28",
      "DAMAGE MECHANISMS AFFECTING FIXED EQUIPMENT IN THE REFINING INDUSTRY 39"
    ]
  },
  {
    "id": "3.8",
    "name": "Atmospheric Corrosion",
    "section": "3.8",
    "summary": "Corrosion that occurs from moisture associated with atmospheric conditions. Marine environments and moist, polluted industrial environments with airborne contaminants are the most severe. Dry rural environments cause very little corrosion.",
    "description": "Corrosion that occurs from moisture associated with atmospheric conditions. Marine environments and moist, polluted industrial environments with airborne contaminants are the most severe. Dry rural environments cause very little corrosion.",
    "aliases": [],
    "affected_materials": [
      "Carbon steel, low-alloy steels, and copper alloyed aluminum."
    ],
    "critical_factors": [
      "a) The physical location of the plant (industrial, marine, urban, rural).",
      "b) The amount of moisture (humidity, rainfall) typically present or the presence of cooling tower mist.",
      "c) The presence of salts, sulfur compounds, dirt, or other contaminants in the air.",
      "d) Chlorides, H S, fly ash, and other airborne contaminants from cooling tower and wet gas scrubber drift,",
      "2",
      "furnace stacks, and other equipment accelerate corrosion.",
      "e) Orientation to the prevailing wind and rain.",
      "f) Corrosion rates increase with temperature up to about 250 °F (120 °C). Above 250 °F (120 °C), surfaces are",
      "usually too dry for corrosion to occur except under insulation. (See 3.22.)",
      "g) Designs that trap water or moisture in crevices or other configurations are more prone to attack.",
      "h) Marine environments can be very corrosive (about 20 mpy) as are industrial environments that contain acids",
      "or sulfur compounds that can form acids (about 5 mpy to 10 mpy).",
      "i) Inland locations exposed to a moderate amount of precipitation or humidity are considered moderately",
      "corrosive environments (about 1 mpy to 3 mpy).",
      "j) Dry rural environments usually have very low corrosion rates (<1 mpy).",
      "k) Bird droppings can also cause accelerated corrosion and unsightly stains."
    ],
    "affected_units_equipment": [
      "a) Unpainted, uninsulated carbon steel and low-alloy steel piping and equipment operating below 250 °F",
      "(120 °C) where moisture can contact the surface.",
      "b) Uninsulated carbon and low-alloy steel equipment with deteriorated paint/coating.",
      "c) Equipment downwind of cooling towers and wet gas scrubbers.",
      "d) Equipment may be susceptible if cycled between ambient and higher or lower operating temperatures.",
      "e) Equipment shut down or idled for prolonged periods unless properly mothballed.",
      "f) Tanks and piping are particularly susceptible. Piping that rests on pipe supports is very prone to attack due",
      "to water entrapment between the pipe and the support.",
      "g) Piers and docks are very prone to attack from the marine environment.",
      "40 API RECOMMENDED PRACTICE 571",
      "h) Bimetallic connections such as copper to aluminum electrical connections."
    ],
    "appearance": [
      "a) The attack will be general or localized, depending upon the condition of the coating, if any, and whether or",
      "not the moisture is trapped.",
      "b) If there is no coating, corrosion or loss in thickness can be more general and widespread.",
      "c) Localized coating failures will promote localized corrosion.",
      "d) Metal loss may not be visually evident, although normally a distinctive iron oxide (red rust) scale forms as",
      "shown in Figure 3-8-1."
    ],
    "prevention_mitigation": [
      "Paints or coatings are normally applied to otherwise unprotected equipment to prevent atmospheric corrosion.",
      "Surface preparation and proper coating application are critical for long-term protection in corrosive environments."
    ],
    "inspection_monitoring": [
      "a) VT includes direct/line-of-sight and indirect methods using a camera, mirror, laser scanning, and/or structured",
      "white light imaging with pit gages.",
      "b) UT can include techniques like straight beam or angle beam (SWUT or PAUT) to directly measure remaining",
      "wall thickness or screening techniques using EMAT or GWT.",
      "c) RT may include traditional (film based), digital, or computed radiography media and may incorporate",
      "techniques such as contact or profile RT as well as open system imaging.",
      "d) ECT may include a screening technique such as pulsed eddy current (PEC)."
    ],
    "related_mechanisms": [
      "Corrosion under insulation (CUI) (3.22) and concentration cell (touch point) corrosion (3.19)."
    ],
    "references": [
      "1. ASM Handbook—Corrosion, Volume 13, ASM International, Materials Park, OH.",
      "DAMAGE MECHANISMS AFFECTING FIXED EQUIPMENT IN THE REFINING INDUSTRY 41",
      "Figure 3-8-1—Atmospheric corrosion of an LPG line in close proximity to a cooling tower.",
      "42 API RECOMMENDED PRACTICE 571"
    ]
  },
  {
    "id": "3.9",
    "name": "Boiler Water and Steam Condensate Corrosion",
    "section": "3.9",
    "summary": "General corrosion and pitting in the boiler system and condensate return system. It is primarily the result of dissolved oxygen and/or carbon dioxide, which could lead to oxygen pitting corrosion and carbonic acid corrosion, respectively. Flow accelerated corrosion (FAC) in these systems may occur e",
    "description": "General corrosion and pitting in the boiler system and condensate return system. It is primarily the result of dissolved oxygen and/or carbon dioxide, which could lead to oxygen pitting corrosion and carbonic acid corrosion, respectively. Flow accelerated corrosion (FAC) in these systems may occur either as general wall thinning corrosion or localized corrosion at high velocity, high turbulence, or change of flow direction locations.",
    "aliases": [],
    "affected_materials": [
      "Carbon steel and low-alloy steels."
    ],
    "critical_factors": [
      "a) Critical factors are the concentration of dissolved gas (oxygen and/or carbon dioxide), pH, temperature,",
      "quality of the feedwater, and the specific feedwater treating system.",
      "b) Corrosion protection in the boiler is accomplished by laying down and continuously maintaining a layer of",
      "protective Fe O (magnetite).",
      "3 4",
      "c) In the case of FAC, this protective oxide layer is dissolved or prevented from forming. Carbon steel is the",
      "most affected. Alloying elements in low-alloy steels such as Cr, Cu, and Mo can enhance corrosion",
      "resistance. The most critical temperature for FAC is 300 °F (150 °C), and it decreases with increasing pH.",
      "Too low an oxygen concentration increases the corrosion due to the inability to form the protective oxide",
      "layer. At least 3 ppb to 7 ppb may be required to form the oxide layer.",
      "d) The chemical treatment for scale and deposit control must be adjusted to coordinate with the oxygen",
      "scavenger for the specific water service and BFW treating system.",
      "e) Oxygen pitting can occur if the deaeration and oxygen scavenging treatment are not working correctly."
    ],
    "affected_units_equipment": [
      "a) Corrosion can occur throughout the boiler water treatment system, including the deaerating equipment,",
      "feedwater lines, and pumps, as well as in the steam generation system including stage heaters, economizers,",
      "and boiler tubes as well as process unit steam generators.",
      "b) Corrosion in the condensate return system as well as in process unit reboilers and associated piping may be",
      "due to carbon dioxide, although oxygen pitting from oxygen contamination is also possible as well as FAC if",
      "the proper conditions are present.",
      "c) Threaded connections are especially susceptible."
    ],
    "appearance": [
      "a) Corrosion from oxygen is normally a pitting type damage. It can occur anywhere in the system there is in",
      "leakage of air or even if only very small quantities break through the oxygen scavenging treatment. Oxygen",
      "is particularly aggressive in equipment such as closed heaters and economizers where there is a rapid water",
      "temperature rise. (Figure 3-9-1)",
      "b) Carbon dioxide corrosion is normally smooth, but it can also cause grooving of the pipe wall. (Figure 3-9-2)",
      "c) Corrosion may be localized at areas where gases in the water are most concentrated, such as at the water",
      "to vapor interface level in a vertical reboiler.",
      "d) FAC failures are often located in areas where there is a flow disturbance such as an orifice run, flow meter,",
      "elbow, reducer, or other types of fittings. The wall thinning occurs just downstream of these flow disturbances,",
      "DAMAGE MECHANISMS AFFECTING FIXED EQUIPMENT IN THE REFINING INDUSTRY 43",
      "leaving behind a corroded surface free of oxide scale, sometimes with a specific flow pattern. FAC has led",
      "to rupture of piping."
    ],
    "prevention_mitigation": [
      "a) Oxygen removal from BFW typically includes mechanical deaeration followed by scavenging with catalyzed",
      "sodium sulfite or hydrazine, depending on the system pressure level. Proper deaerator operation and",
      "accurately controlled scavenger chemical addition are important. A residual of the oxygen scavenger is",
      "carried into the steam generation system to handle any oxygen ingress beyond the deaerator.",
      "b) If the scale and deposit control along with the magnetite maintenance treatment scheme do not minimize",
      "carbon dioxide corrosion in the condensate return system, an amine inhibitor treatment might be required.",
      "c) Boiler water needs to be blown down to control the concentration of solids and non-condensable gases.",
      "Steam equipment should be checked to ensure there are working non-condensable vents. It is also important",
      "that steam piping and equipment allow for blowdown of condensation (e.g. using steam traps and functional",
      "mechanical steam separation devices like coalescers).",
      "d) Water treatment, sampling, and analysis are the common methods used to ensure integrity and prevent boiler",
      "water and condensate corrosion.",
      "It may be necessary to modify or improve the water treatment program if problems such as a ruptured",
      "boiler tube or condensate leaks occur in the boiler water or condensate systems.",
      "e) The pH, temperature, and oxygen concentration are the main parameters that can affect the potential for",
      "FAC. BFW pH from 9.2 to 9.6 is often recommended. Upgrading the material to Cr-Mo steel usually solves",
      "the problem.",
      "Too low or total absence of oxygen is no longer considered the best corrosion control for BFW and",
      "condensate. Oxygenated treatments that deliberately inject oxygen into the condensate and BFW",
      "system or the use of oxygen scavenger at reduced concentrations may be necessary to maintain oxygen",
      "levels within the desired range to mitigate FAC."
    ],
    "inspection_monitoring": [
      "a) Monitoring the appropriate parameters can indicate whether the treatment program is performing",
      "satisfactorily.",
      "Parameters that can be monitored through analysis include pH, alkalinity, hardness, conductivity,",
      "chlorine or residual biocide, dissolved gases (oxygen and carbon dioxide), iron, copper, and total",
      "dissolved solids",
      "b) Vacuum testing can be used to check for air ingress into the condenser hotwell.",
      "c) UT and RT methods can be used to monitor for pipe wall thinning.",
