Repository: NoranDh/MECC-team21

File: data/api571_mechanisms_clean.json (part 2 of 13)
[
      "Tower top, top trays, and overhead piping and exchangers may be subject to fouling and corrosion.",
      "Deposits may occur in low-flow zones due to ammonia and/or amine chloride salts condensing from the",
      "vapor phase.",
      "Top pumparound streams may be affected if ammonia or amine chloride salts are present.",
      "b) Hydroprocessing.",
      "Reactor effluent streams are subject to ammonium chloride salt fouling and corrosion. Water washing",
      "may be required if exchanger fouling or loss in duty occurs.",
      "c) Catalytic reforming.",
      "d) Reactor effluent streams and the H recycle system are subject to ammonium chloride salting and corrosion.",
      "2",
      "e) FCC unit and coker fractionator overheads.",
      "Overhead systems and top pumparounds are subject to ammonium chloride corrosion and salting.",
      "34 API RECOMMENDED PRACTICE 571"
    ],
    "appearance": [
      "a) The salts have a whitish, greenish, or brownish appearance. Water washing and/or steam out will remove",
      "deposits so that evidence of fouling may not be evident during an internal VT.",
      "b) Corrosion underneath the salts is typically very localized and can result in pitting.",
      "c) Corrosion rates can be extremely high."
    ],
    "prevention_mitigation": [
      "Alloys that are more pitting resistant will have improved resistance to ammonium chloride salts, but even the most",
      "corrosion-resistant nickel-based alloys and titanium alloys may suffer pitting corrosion.",
      "a) Crude unit.",
      "Limit salts by limiting chlorides in the tower feed through desalting and/or the addition of caustic to the",
      "desalted crude.",
      "A water wash may be required in the crude tower overhead line to flush the salt deposits.",
      "Filming amine inhibitors are often added to control corrosion but may not reach metal surfaces under",
      "deposits that have already formed.",
      "b) Hydroprocessing.",
      "Limit chlorides in the hydrocarbon feed to the reactor.",
      "Limit chlorides in the make-up hydrogen supply.",
      "A continuous or intermittent water wash may be required in the reactor effluent stream to flush out the",
      "salt deposits or, preferably, prevent them from forming.",
      "Monitoring of the feed streams and effluent waters will give an indication of the amount of ammonia and",
      "chlorides present; however, process simulation may be required to determine the concentrations and",
      "dew point temperatures. If the ammonium chloride salt deposition temperature has been calculated,",
      "temperature monitoring and control may be effective for maintaining metal temperatures above the salt",
      "deposition temperature.",
      "c) Catalytic reforming.",
      "Net hydrogen produced can be treated in alumina bed chloride traps to remove chlorides.",
      "Water washing has been used in some cases, but the system must be carefully designed.",
      "Some tower overheads may require neutralizing or filming amines.",
      "d) FCC and coker units.",
      "Continuous water wash in overheads is usually used to dissolve salts as they form.",
      "Intermittent water wash can be used to remove salt deposits from fractionator trays. This usually requires",
      "“slumping” the column and re-running of affected cuts."
    ],
    "inspection_monitoring": [
      "a) Ammonium chloride corrosion can be highly localized and difficult to locate. Salts are often mobile, depending",
      "on size of accumulation and hydration, causing them to flow with hydraulic traffic and gravity.",
      "DAMAGE MECHANISMS AFFECTING FIXED EQUIPMENT IN THE REFINING INDUSTRY 35",
      "b) RT or UT scanning methods [automated ultrasonic testing (AUT), manual close-grid, scanning UT] can be",
      "used to determine remaining wall thickness. These methods are preferred over typical spot UT thickness",
      "monitoring because the corrosion is so highly localized.",
      "c) GWT can be used as a screening tool.",
      "d) Permanently mounted thickness monitoring sensors can be used.",
      "e) Water injection facilities and flow meters should be monitored to ensure proper operation. Spray nozzles",
      "should be inspected for proper distribution pattern and evidence of distortion or other damage.",
      "f) The presence of deposits is often detected when the pressure drop increases or the thermal performance of",
      "exchangers has deteriorated.",
      "g) Corrosion probes or coupons can be useful, but the salt must deposit on the corrosion probe element to",
      "detect the corrosion.",
      "h) For steel (magnetic material) air cooler tubes (which are normally finned), IRIS, MFL, NFT, and other",
      "electromagnetic techniques can be used. ECT and IRIS can be used to inspect nonmagnetic material air",
      "cooler tubes.",
      "i) For steel (magnetic material) exchanger bundle tubes, IRIS, MFL, RFT, and other electromagnetic",
      "techniques can be used. ECT and IRIS can be used to inspect nonmagnetic material exchanger bundle",
      "tubes."
    ]
  },
  {
    "id": "3.7",
    "name": "Aqueous Organic Acid Corrosion",
    "section": "3.7",
    "summary": "Organic compounds present in some crude oils decompose in the crude furnace to form low molecular weight organic acids (Table 3-7-1) that are soluble in water. They may also result from additives used in upstream operations or desalting. These acids can contribute significantly to aqueous corrosion ",
    "description": "Organic compounds present in some crude oils decompose in the crude furnace to form low molecular weight organic acids (Table 3-7-1) that are soluble in water. They may also result from additives used in upstream operations or desalting. These acids can contribute significantly to aqueous corrosion depending on the type and quantity of acids and the presence of other contaminants, particularly if they condense in distillation tower overhead systems. They can also cause corrosion at mix points where recovered oil streams are injected.",
    "affected_materials": [
      "a) Carbon steel and low-alloy steels are affected.",
      "b) Most corrosion-resistant alloys used in crude tower overhead systems are generally not affected.",
      "Austenitic stainless steels are generally resistant, but this mechanism is often associated with streams",
      "that cause inorganic acid corrosion as well as pitting and SCC due to halogens (e.g. chlorides), so their",
      "use should be avoided unless it is known that halogens are not present."
    ],
    "critical_factors": [
      "a) Corrosion is a function of the type and quantity of organic acids, metal temperature, fluid velocity, system pH,",
      "and presence of other acids.",
      "b) The low-molecular-weight organic acids that are formed include formic acid, acetic acid, propionic acid, and",
      "butyric acid.",
      "c) The lower-molecular-weight acids such as formic acid and acetic acid are the most corrosive. They are",
      "soluble in naphtha and are extracted into the water phase, once the water condenses, and contribute to a",
      "reduction of pH.",
      "d) The presence of organic acids will contribute to the overall demand for neutralizing chemicals, but their effects",
      "may be completely masked by the presence of other acids such as HCl, H S, carbonic acid, and others.",
      "2",
      "e) Corrosion is most likely to be a problem where relatively “non-corrosive” conditions have existed in an",
      "overhead system. When there is a sudden increase in low molecular weight organic acids, it can reduce the",
      "pH of the water in the overhead system and cause a potentially unexpected increase in neutralizer demand.",
      "f) The type and quantity of organic acids formed in the overhead system are crude specific. One source of these",
      "acids is believed to be the thermal decomposition of naphthenic acids in the crude, which may be precursors",
      "to light organic acid formation. In that case, the processing of higher total acid number (TAN) crudes might",
      "increase organic acid in the overheads. However, very little published information is available on this subject.",
      "g) Some higher molecular weight organic acids condense above the water dew point in overhead systems, but",
      "they are generally not present in sufficient quantities to cause corrosion.",
      "h) Light organic acids such as acetic acid are sometimes added during oilfield operations, e.g. in dehydrators",
      "or desalters to improve performance and inhibit calcium naphthenate salt deposition. (Reference 2) Such",
      "acids will vaporize in the crude preheat exchangers and furnace and go up the column into the crude tower",
      "overhead system.",
      "i) Other, high molecular weight acids used as oilfield additives can thermally decompose at crude unit",
      "temperatures to form volatile, corrosive light organic acids such as acetic and formic acids.",
      "j) In general, light organic acids do not generate the severity of corrosion associated with inorganic acids such as",
      "HCl. Table 3-7-1 shows the HCl equivalent factor for corrosion by organic acids in overhead systems. To calculate",
      "the HCl equivalent of an organic acid, multiply the content of the organic acid (in weight ppm) by the factor for that",
      "acid, and the result will be the equivalent content of HCl (in ppmw). This number can then be used to estimate the",
      "additional neutralizer needed in the overhead system to compensate for the organic acids present. This must be",
      "done with caution, because excess neutralizer can lead to amine hydrochloride salts in overhead systems.",
      "DAMAGE MECHANISMS AFFECTING FIXED EQUIPMENT IN THE REFINING INDUSTRY 37"
    ],
    "affected_units_equipment": [
      "a) All carbon steel piping and process equipment in crude tower, vacuum tower, visbreaker, and coker",
      "fractionator overhead systems including heat exchangers, towers, and drums are susceptible to corrosion",
      "where acidic conditions occur.",
      "b) Localized corrosion can occur at mix points from recovered oil streams when wet streams combine with",
      "streams contaminated with organic acid.",
      "c) Corrosion tends to occur where water accumulates or where hydrocarbon flow directs water droplets against",
      "metal surfaces. Examples include the bottoms of overhead separator drums and exchanger shells or",
      "channels, the boots of separator drums, and liquid hold-up areas on trays.",
      "d) In horizontal piping, organic acid corrosion is generally found both in the vapor space where liquid water can",
      "condense and along the bottom of the piping where liquid water may run.",
      "e) Corrosion is also sensitive to flow rate and will tend to be more severe in higher-velocity and turbulent areas",
      "in piping systems such as elbows, tees, downstream of pumps, and downstream of control valves. Other",
      "areas of potentially more severe corrosion due to velocity and turbulence include overhead transfer lines,",
      "overhead condensers and separator drums, and exchanger tubes."
    ],
    "appearance": [
      "a) Aqueous organic acid corrosion will result in thinning. General and local wall loss can be expected. In carbon",
      "steels, local losses are observed where a water phase is being formed such as during condensation or",
      "separation.",
      "b) Light organic acid corrosion typically leaves the corroded surface smooth and damage may be difficult to",
      "distinguish from corrosion by other acids in the overhead system. It is sometimes mistaken for HCl corrosion",
      "or carbonic acid (CO ) corrosion.",
      "2",
      "c) In pipe or other equipment where there is significant flow, the surfaces are sometimes smoothly grooved.",
      "d) Localized pitting occurs in low-velocity or condensing conditions."
    ],
    "prevention_mitigation": [
      "a) Corrosion caused by light organic acids in crude unit overhead systems can be minimized through the",
      "injection of an acid-neutralizing additive. However, problems may arise when frequent changes in crude",
      "blends lead to frequent changes in neutralizer demand.",
      "b) The TAN of the crudes being processed can be used as an initial guide to determine the neutralizer",
      "requirement. If the crude TAN increases, one should anticipate an increase in the acid concentration in the",
      "overhead system.",
      "c) After a new crude is processed, a review of analyses of water samples from the boot of the overhead",
      "separator drum can be used to determine how much light organic acid reaches the overhead system and",
      "thereby optimize future neutralizer additions.",
      "d) Filming amines can also be used to prevent corrosion if the filming amine selected does not react with the",
      "organic acid. However, filming amines are generally not as effective as neutralization in mitigating overhead",
      "system corrosion.",
      "e) Upgrading to corrosion-resistant alloys will prevent organic acid corrosion, but the selection of suitable",
      "materials should account for other potential damage mechanisms in the overhead system.",
      "38 API RECOMMENDED PRACTICE 571"
    ],
    "inspection_monitoring": [
      "a) Various UT and RT techniques can be used to assess metal loss.",
      "b) GWT and electromagnetic acoustic transducer (EMAT) can be utilized to screen for wall loss.",
      "c) Corrosion probes and corrosion coupons have proven valuable, especially in conjunction with water sample",
      "analysis.",
      "d) Permanently mounted thickness monitoring sensors can be used.",
      "e) Infrared thermography scanning can also be used to detect locations where liquid water may exist and in this",
      "way supplement other NDE methods.",
      "f) The pH should be monitored where water is known to accumulate in the process, particularly at the overhead",
      "accumulation drum of the crude tower. If a low pH is found that cannot be accounted for by the level of",
      "chlorides measured, additional acids, potentially including organic acids, are likely present."
    ]
  },
  {
    "id": "3.8",
    "name": "Atmospheric Corrosion",
    "section": "3.8",
    "summary": "Corrosion that occurs from moisture associated with atmospheric conditions. Marine environments and moist, polluted industrial environments with airborne contaminants are the most severe. Dry rural environments cause very little corrosion.",
    "description": "Corrosion that occurs from moisture associated with atmospheric conditions. Marine environments and moist, polluted industrial environments with airborne contaminants are the most severe. Dry rural environments cause very little corrosion.",
    "affected_materials": [
      "Carbon steel, low-alloy steels, and copper alloyed aluminum."
    ],
    "critical_factors": [
      "a) The physical location of the plant (industrial, marine, urban, rural).",
      "b) The amount of moisture (humidity, rainfall) typically present or the presence of cooling tower mist.",
      "c) The presence of salts, sulfur compounds, dirt, or other contaminants in the air.",
      "d) Chlorides, H S, fly ash, and other airborne contaminants from cooling tower and wet gas scrubber drift,",
      "2",
      "furnace stacks, and other equipment accelerate corrosion.",
      "e) Orientation to the prevailing wind and rain.",
      "f) Corrosion rates increase with temperature up to about 250 °F (120 °C). Above 250 °F (120 °C), surfaces are",
      "usually too dry for corrosion to occur except under insulation. (See 3.22.)",
      "g) Designs that trap water or moisture in crevices or other configurations are more prone to attack.",
      "h) Marine environments can be very corrosive (about 20 mpy) as are industrial environments that contain acids",
      "or sulfur compounds that can form acids (about 5 mpy to 10 mpy).",
      "i) Inland locations exposed to a moderate amount of precipitation or humidity are considered moderately",
      "corrosive environments (about 1 mpy to 3 mpy).",
      "j) Dry rural environments usually have very low corrosion rates (<1 mpy).",
      "k) Bird droppings can also cause accelerated corrosion and unsightly stains."
    ],
    "affected_units_equipment": [
      "a) Unpainted, uninsulated carbon steel and low-alloy steel piping and equipment operating below 250 °F",
      "(120 °C) where moisture can contact the surface.",
      "b) Uninsulated carbon and low-alloy steel equipment with deteriorated paint/coating.",
      "c) Equipment downwind of cooling towers and wet gas scrubbers.",
      "d) Equipment may be susceptible if cycled between ambient and higher or lower operating temperatures.",
      "e) Equipment shut down or idled for prolonged periods unless properly mothballed.",
      "f) Tanks and piping are particularly susceptible. Piping that rests on pipe supports is very prone to attack due",
      "to water entrapment between the pipe and the support.",
      "g) Piers and docks are very prone to attack from the marine environment.",
      "40 API RECOMMENDED PRACTICE 571",
      "h) Bimetallic connections such as copper to aluminum electrical connections."
    ],
    "appearance": [
      "a) The attack will be general or localized, depending upon the condition of the coating, if any, and whether or",
      "not the moisture is trapped.",
      "b) If there is no coating, corrosion or loss in thickness can be more general and widespread.",
      "c) Localized coating failures will promote localized corrosion.",
      "d) Metal loss may not be visually evident, although normally a distinctive iron oxide (red rust) scale forms as",
      "shown in Figure 3-8-1."
    ],
    "prevention_mitigation": [
      "Paints or coatings are normally applied to otherwise unprotected equipment to prevent atmospheric corrosion.",
      "Surface preparation and proper coating application are critical for long-term protection in corrosive environments."
    ],
    "inspection_monitoring": [
      "a) VT includes direct/line-of-sight and indirect methods using a camera, mirror, laser scanning, and/or structured",
      "white light imaging with pit gages.",
      "b) UT can include techniques like straight beam or angle beam (SWUT or PAUT) to directly measure remaining",
      "wall thickness or screening techniques using EMAT or GWT.",
      "c) RT may include traditional (film based), digital, or computed radiography media and may incorporate",
      "techniques such as contact or profile RT as well as open system imaging.",
      "d) ECT may include a screening technique such as pulsed eddy current (PEC)."
    ]
  },
  {
    "id": "3.9",
    "name": "Boiler Water and Steam Condensate Corrosion",
    "section": "3.9",
    "summary": "General corrosion and pitting in the boiler system and condensate return system. It is primarily the result of dissolved oxygen and/or carbon dioxide, which could lead to oxygen pitting corrosion and carbonic acid corrosion, respectively. Flow accelerated corrosion (FAC) in these systems may occur e",
    "description": "General corrosion and pitting in the boiler system and condensate return system. It is primarily the result of dissolved oxygen and/or carbon dioxide, which could lead to oxygen pitting corrosion and carbonic acid corrosion, respectively. Flow accelerated corrosion (FAC) in these systems may occur either as general wall thinning corrosion or localized corrosion at high velocity, high turbulence, or change of flow direction locations.",
    "affected_materials": [
      "Carbon steel and low-alloy steels."
    ],
    "critical_factors": [
      "a) Critical factors are the concentration of dissolved gas (oxygen and/or carbon dioxide), pH, temperature,",
      "quality of the feedwater, and the specific feedwater treating system.",
      "b) Corrosion protection in the boiler is accomplished by laying down and continuously maintaining a layer of",
      "protective Fe O (magnetite).",
      "3 4",
      "c) In the case of FAC, this protective oxide layer is dissolved or prevented from forming. Carbon steel is the",
      "most affected. Alloying elements in low-alloy steels such as Cr, Cu, and Mo can enhance corrosion",
      "resistance. The most critical temperature for FAC is 300 °F (150 °C), and it decreases with increasing pH.",
      "Too low an oxygen concentration increases the corrosion due to the inability to form the protective oxide",
      "layer. At least 3 ppb to 7 ppb may be required to form the oxide layer.",
      "d) The chemical treatment for scale and deposit control must be adjusted to coordinate with the oxygen",
      "scavenger for the specific water service and BFW treating system.",
      "e) Oxygen pitting can occur if the deaeration and oxygen scavenging treatment are not working correctly."
    ],
    "affected_units_equipment": [
      "a) Corrosion can occur throughout the boiler water treatment system, including the deaerating equipment,",
      "feedwater lines, and pumps, as well as in the steam generation system including stage heaters, economizers,",
      "and boiler tubes as well as process unit steam generators.",
      "b) Corrosion in the condensate return system as well as in process unit reboilers and associated piping may be",
      "due to carbon dioxide, although oxygen pitting from oxygen contamination is also possible as well as FAC if",
      "the proper conditions are present.",
      "c) Threaded connections are especially susceptible."
    ],
    "appearance": [
      "a) Corrosion from oxygen is normally a pitting type damage. It can occur anywhere in the system there is in",
      "leakage of air or even if only very small quantities break through the oxygen scavenging treatment. Oxygen",
      "is particularly aggressive in equipment such as closed heaters and economizers where there is a rapid water",
      "temperature rise. (Figure 3-9-1)",
      "b) Carbon dioxide corrosion is normally smooth, but it can also cause grooving of the pipe wall. (Figure 3-9-2)",
      "c) Corrosion may be localized at areas where gases in the water are most concentrated, such as at the water",
      "to vapor interface level in a vertical reboiler.",
      "d) FAC failures are often located in areas where there is a flow disturbance such as an orifice run, flow meter,",
      "elbow, reducer, or other types of fittings. The wall thinning occurs just downstream of these flow disturbances,",
      "DAMAGE MECHANISMS AFFECTING FIXED EQUIPMENT IN THE REFINING INDUSTRY 43",
      "leaving behind a corroded surface free of oxide scale, sometimes with a specific flow pattern. FAC has led",
      "to rupture of piping."
    ],
    "prevention_mitigation": [
      "a) Oxygen removal from BFW typically includes mechanical deaeration followed by scavenging with catalyzed",
      "sodium sulfite or hydrazine, depending on the system pressure level. Proper deaerator operation and",
      "accurately controlled scavenger chemical addition are important. A residual of the oxygen scavenger is",
      "carried into the steam generation system to handle any oxygen ingress beyond the deaerator.",
      "b) If the scale and deposit control along with the magnetite maintenance treatment scheme do not minimize",
      "carbon dioxide corrosion in the condensate return system, an amine inhibitor treatment might be required.",
      "c) Boiler water needs to be blown down to control the concentration of solids and non-condensable gases.",
      "Steam equipment should be checked to ensure there are working non-condensable vents. It is also important",
      "that steam piping and equipment allow for blowdown of condensation (e.g. using steam traps and functional",
      "mechanical steam separation devices like coalescers).",
      "d) Water treatment, sampling, and analysis are the common methods used to ensure integrity and prevent boiler",
      "water and condensate corrosion.",
      "It may be necessary to modify or improve the water treatment program if problems such as a ruptured",
      "boiler tube or condensate leaks occur in the boiler water or condensate systems.",
      "e) The pH, temperature, and oxygen concentration are the main parameters that can affect the potential for",
      "FAC. BFW pH from 9.2 to 9.6 is often recommended. Upgrading the material to Cr-Mo steel usually solves",
      "the problem.",
      "Too low or total absence of oxygen is no longer considered the best corrosion control for BFW and",
      "condensate. Oxygenated treatments that deliberately inject oxygen into the condensate and BFW",
      "system or the use of oxygen scavenger at reduced concentrations may be necessary to maintain oxygen",
      "levels within the desired range to mitigate FAC."
    ],
    "inspection_monitoring": [
      "a) Monitoring the appropriate parameters can indicate whether the treatment program is performing",
      "satisfactorily.",
      "Parameters that can be monitored through analysis include pH, alkalinity, hardness, conductivity,",
      "chlorine or residual biocide, dissolved gases (oxygen and carbon dioxide), iron, copper, and total",
      "dissolved solids",
      "b) Vacuum testing can be used to check for air ingress into the condenser hotwell.",
      "c) UT and RT methods can be used to monitor for pipe wall thinning.",
      "d) For boilers, there are no practical online inspection methods.",
      "UT and RT can be performed on boiler tubes and other boiler components when the system is offline."
    ]
  },
  {
    "id": "3.10",
    "name": "Brine Corrosion",
    "section": "3.10",
    "summary": "a) Widespread or localized pitting occurring on the surface of equipment exposed to aqueous solutions of dissolved salts, typically a chloride or other halide salt. This mechanism is often present with other mechanisms such as oxygen corrosion, galvanic corrosion, and microbiologically influenced co",
    "description": "a) Widespread or localized pitting occurring on the surface of equipment exposed to aqueous solutions of dissolved salts, typically a chloride or other halide salt. This mechanism is often present with other mechanisms such as oxygen corrosion, galvanic corrosion, and microbiologically influenced corrosion (MIC). b) In chloride brine corrosion of stainless steels, pits are initiated where chlorides break down the passive layer. Once the pit is initiated, chlorides migrate within the pit, hydrolyze to an acidic species, decrease the pH in the pit, and further accelerate corrosion by this autocatalytic process. A similar process occurs in crevices. Additionally, other anions like nitrates and sulfates hydrolyze within pits and crevices to drive the pH down, but these are less mobile than chlorides so their effect is less significant.",
    "affected_materials": [
      "a) Carbon steel, alloy steel, or stainless steel, with carbon steel being the most common material exposed to",
      "brine solutions. Aluminum alloys are also susceptible to brine corrosion. Ni-Cr-Mo alloys have improved",
      "resistance to brine corrosion.",
      "b) Copper alloys are generally more resistant to pitting in brine solutions than stainless steel and carbon steel,",
      "but the tenacity of the protective film is affected by other contaminants in the stream, including sulfides and",
      "ammonia.",
      "c) Resistance of specific alloys is complicated by other concurrent damage mechanisms. For example, oxygen",
      "corrosion or under deposit corrosion can be active, with the brine solution chemistry contributing to these",
      "mechanisms.",
      "d) Fiber reinforced plastic (FRP) piping is immune to this damage mechanism."
    ],
    "critical_factors": [
      "a) Concentration of dissolved salt, oxygen concentration, pH, velocity, and temperature are the critical factors.",
      "b) Corrosion rates increase with increasing temperature.",
      "c) Corrosion rates increase with increasing oxygen content.",
      "d) Corrosion rates typically increase with decreasing pH, the corrosion becoming more aggressive in more",
      "acidic solutions. Decreasing pH also increases pitting and crevice corrosion rates of stainless steels due to",
      "the passive layer being less stable at lower pH.",
      "e) Corrosion rates increase with increasing salt content. For stainless steels and related alloys, increasing",
      "concentration of halides reduces the critical pitting temperature and critical crevice corrosion temperature for",
      "a given alloy.",
      "f) The type of salt species present will affect the corrosion rate. Chlorides are the most common cause of",
      "corrosion in brine solutions, but other halides, e.g., bromides can also cause corrosion. Chlorides, sulfates,",
      "and nitrates contribute to oxygen corrosion of carbon steel by migrating into oxygen corrosion pits,",
      "hydrolyzing to form acidic ions, and decreasing the pH under a tubercle.",
      "g) High velocity can contribute to erosion-corrosion, especially if particulates are present. However, stagnant",
      "conditions can also exacerbate corrosion by allowing accumulation of deposits. Copper-alloys and carbon",
      "steel tend to be more susceptible to erosion-corrosion than stainless steel.",
      "h) The chloride pitting and crevice corrosion resistance of stainless steels and higher alloy Fe-Ni-Cr alloys is",
      "quantified by the Pitting Resistance Equivalent Number (PREN).",
      "46 API RECOMMENDED PRACTICE 571",
      "PREN = %Cr + 3.3 x (%Mo + 0.5 x %W) + 16 x %N",
      "Generally, a PREN of 40 or higher is considered necessary to resist corrosion in aerated seawater in",
      "ambient conditions. In stainless steels, an increase in molybdenum content improves resistance to",
      "chloride pitting and crevice corrosion in brine solutions, as can be seen by the increase in PREN.",
      "Nitrogen additions are also very potent in increasing resistance.",
      "Chloride pitting penetration rates can be worse in stainless steels with a low PREN than in carbon steel",
      "due to the cathodic potential provided by the passive layer around the pit in driving the pitting corrosion",
      "process as well as the nature of the autocatalytic acid chloride hydrolysis mechanism of chloride pitting",
      "in stainless steel.",
      "i) The presence of free chlorine above approximately 0.5 ppm (e.g. biocide treatment in seawater systems)",
      "increases seawater corrosion rates of carbon steel and stainless steel, in both stagnant and flowing",
      "conditions.",
      "j) The presence of sulfur-containing compounds can reduce the corrosion resistance of copper-based alloys",
      "by changing the passivity of the protective surface film.",
      "k) The presence of hydrogen sulfide can accelerate attack. H2S ionizes in the brine solution to form an acid",
      "that reacts with steel to form loose, porous, non-protective iron sulfide deposits on the pipe surface.",
      "l) The use of free-machining stainless steel can initiate pitting more rapidly."
    ],
    "affected_units_equipment": [
      "a) Crude distillation unit desalters and desalter effluent systems.",
      "b) Effluent water treatment systems. High corrosion rates are commonly observed in transfer lines between",
      "ponds, outlet piping of brine separators, and piping in intermittent service. (Figures 3-10-1 and 3-10-2)",
      "c) Salt driers for water removal from final product.",
      "d) Seawater systems (e.g. firewater).",
      "e) Water softener regeneration systems."
    ],
    "appearance": [
      "a) Carbon Steel - Heavy scaling and possible tubercles since the mechanism is typically a result of chlorides or",
      "other anions accelerating oxygen pitting. Removal of the scale reveals under-deposit type corrosion and",
      "large, wide pits, with corrosion rates observed up to 60 mpy.",
      "Where sulfate reducing bacteria (SRB) are present, severe pitting/channeling can occur along the top or",
      "bottom of the pipe.",
      "Preferential corrosion in welds and heat affected zones sometimes occurs in carbon steel.",
      "b) Stainless Steel – Sharp, deep, isolated pits are typical of chloride pitting and crevice corrosion of stainless",
      "steel. Chloride SCC is also possible, depending on the temperature. (See 3.17.)"
    ],
    "prevention_mitigation": [
      "a) Sources of dissolved oxygen should be identified and eliminated. A deaerated water source should be used",
      "for desalter wash water make-up. Accidental aeration can be corrected through improved design or water",
      "treatments such as vacuum deaeration or chemical scavenging. An effective scavenger in brine systems is",
      "sodium metabisulfite. Water is oxygenated during movement in and out of ponds, especially where it",
      "freefalls. O2 content should be checked downstream of the brine separator and discharge of pumps.",
      "DAMAGE MECHANISMS AFFECTING FIXED EQUIPMENT IN THE REFINING INDUSTRY 47",
      "b) Heat exchangers should be operated to prevent vaporization or precipitation of deposits.",
      "c) Low residual chlorine levels should be maintained when treating for prevention of MIC (< 0.5 ppm for carbon",
      "steel, 0.7-5 ppm for super duplex systems depending on temperature, and < 5 ppm for Cu-Ni). Bacteria",
      "which can contribute to microbiologically influenced corrosion should be monitored. (See 3.45.) Typical",
      "locations to monitor for SRB are inlets and outlets to fresh water rivers, canals, or ponds.",
      "d) Upgrading to a more corrosion resistant alloy such as a Ni-Cr-Mo alloy or to a non-metallic such as FRP or",
      "polyvinyl chloride (PVC) can help mitigate corrosion. FRP is immune and has been the modern material of",
      "choice. However, there are limitations on operating pressures and temperatures that can impact the ability",
      "to meet design and cost constraints.",
      "e) Internal coatings can provide some protection to carbon steel for this type of service. Epoxy phenolic and",
      "coal tar epoxy coatings have been used as well as polypropylene-lined pipe. However, care must be taken",
      "to avoid galvanic coupling with more noble materials. (See 3.31.) Also, the coating integrity must be well",
      "maintained to prevent creating an aeration cell next to voids."
    ],
    "inspection_monitoring": [
      "a) UT, including UT scanning, can be used for external, opposite side thickness measurements. RT can also",
      "be used where pipe dimensions allow.",
      "b) GWT can be used for screening long pipe runs to identify areas for local follow-up measurements, but it may",
      "not detect isolated pitting.",
      "c) Corrosion coupons or electric resistance probes can assist in determining short & long-term corrosion rates.",
      "The coupons also provide a visual indication of the damage mode present in the system.",
      "d) Dissolved O2 content should be monitored.",
      "e) Permanently-mounted thickness monitoring sensors can be used."
    ]
  },
  {
    "id": "3.11",
    "name": "Brittle Fracture",
    "section": "3.11",
    "summary": "Brittle fracture is the sudden rapid fracture under stress (residual or applied) where the material exhibits little or no evidence of ductility or plastic deformation. Although rare in refining operations, in-service brittle fracture of a pressure vessel or other pressurized equipment can have serio",
    "description": "Brittle fracture is the sudden rapid fracture under stress (residual or applied) where the material exhibits little or no evidence of ductility or plastic deformation. Although rare in refining operations, in-service brittle fracture of a pressure vessel or other pressurized equipment can have serious consequences.",
    "affected_materials": [
      "Carbon steels and low-alloy steels are of prime concern, particularly older steels. 400 series SS are also",
      "susceptible even if not embrittled. In addition, materials susceptible to an embrittling mechanism such as sigma",
      "phase embrittlement (3.56), 885 °F (475 °C) embrittlement (3.1), temper embrittlement (3.63), strain-aging",
      "embrittlement (3.60), or titanium hydriding (3.66) pose a risk for brittle fracture if they are sufficiently embrittled."
    ],
    "critical_factors": [
      "a) Brittle fracture can occur in a potentially susceptible piece of equipment containing a flaw or other significant",
      "stress concentrator. Three primary factors are:",
      "the material’s fracture toughness (resistance to crack-like flaws) as indicated in a Charpy impact test or",
      "other fracture mechanics test;",
      "the size, shape, and stress concentration effect of the flaw; and",
      "the amount of residual and applied stresses on the flaw.",
      "b) Susceptibility of a material to brittle fracture may be increased by the presence of embrittling phases.",
      "c) Steel cleanliness (level of S, P, and other impurity elements) and grain size have a significant influence on",
      "toughness and resistance to brittle fracture. In addition, higher-strength, micro-alloyed steels can experience",
      "secondary hardening in certain temperature ranges due to the precipitation of embrittling phases that reduce",
      "the fracture toughness of the steel. Micro-alloying elements like V, Cb (Nb), B, and Ti in certain ranges as",
      "well as S, P, and Mn above their residual limits can cause low toughness.",
      "d) The heat treatment condition of the material can affect its fracture toughness.",
      "e) Thicker material sections have an inherently lower resistance to brittle fracture due to the nature of the stress",
      "state within a thick section of metal. Thick sections are under higher constraint (i.e. they are constrained from",
      "deforming), which increases triaxial stresses at the crack tip and promotes brittle, rather than ductile, fracture.",
      "f) In most cases, in materials that exhibit a ductile-to-brittle transition, brittle fracture occurs only at temperatures",
      "below the Charpy impact transition temperature (also called the ductile-to-brittle transition temperature), the",
      "temperature at and below which the toughness of the material drops off sharply."
    ],
    "affected_units_equipment": [
      "a) Equipment manufactured to the ASME Boiler and Pressure Vessel Code (BPVC) Section VIII, Division 1,",
      "prior to the December 1987 Addenda, had no Code-required restrictions on notch toughness for vessels",
      "operating at cold temperatures. However, this does not mean that all vessels fabricated prior to this date will",
      "be subject to brittle fracture. Many designers, purchasers, and users specified supplemental impact tests on",
      "equipment that was intended to be in cold service.",
      "Equipment made to the same code after this date were subject to the requirements of UCS 66 (impact",
      "exemption curves), which address impact toughness requirements at low temperatures.",
      "b) Most processes run at elevated temperature, so the main concern is for brittle fracture during start-up,",
      "shutdown, or hydrotest/tightness testing. Thick wall equipment in particular in any unit should be evaluated.",
      "50 API RECOMMENDED PRACTICE 571",
      "c) Brittle fracture resulting from an autorefrigeration event should be considered in units processing light",
      "hydrocarbons such as methane (CH ), ethane/ethylene, propane/propylene, or butane. This includes",
      "4",
