Repository: NoranDh/MECC-team21

File: data/api571_mechanisms.json (part 3 of 17)
[
      "d) For boilers, there are no practical online inspection methods.",
      "UT and RT can be performed on boiler tubes and other boiler components when the system is offline."
    ],
    "related_mechanisms": [
      "CO corrosion (3.18), corrosion fatigue (3.21), erosion/erosion-corrosion (3.27), oxygenated water corrosion",
      "2",
      "(3.49), and ammonia SCC of copper alloys (3.4)."
    ],
    "references": [
      "1. Betz Handbook of Industrial Water Conditioning, Eighth Edition, Betz Laboratories, Trevose, PA, 1980.",
      "44 API RECOMMENDED PRACTICE 571",
      "2. R.D. Port and H.M. Herro, The Nalco Guide to Boiler Failure Analysis, McGraw-Hill, New York, NY, 1991.",
      "3. NACE SP0590, Prevention, Detection, and Correction of Deaerator Cracking, NACE International,",
      "Houston, TX.",
      "4. T.Y. Chen et al., “Condensate Corrosion in Steam Generating Systems,” Paper No. 98718, Corrosion/98,",
      "NACE International, Houston, TX.",
      "5. R.B. Dooley and V.K. Chexal, “Flow-accelerated Corrosion,” Paper No. 99347, Corrosion/99, NACE",
      "International, Houston, TX.",
      "6. Nuclear Safety NEW/CSNI/R(2014), CODAP Topical Report: “Flow Accelerated Corrosion (FAC) of Carbon",
      "Steel and Low Alloy Steel Piping in Commercial Nuclear Power Plants,” https://www.oecd",
      "nea.org/nsd/docs/2014/csni-r2014-6.pdf, June 2014.",
      "Figure 3-9-1—Pits caused by oxygen corrosion.",
      "Figure 3-9-2—Jagged fir-tree pattern of corrosion inside a tilted steel pipe caused by condensing",
      "steam containing high concentrations of carbon dioxide.",
      "DAMAGE MECHANISMS AFFECTING FIXED EQUIPMENT IN THE REFINING INDUSTRY 45"
    ]
  },
  {
    "id": "3.10",
    "name": "Brine Corrosion",
    "section": "3.10",
    "summary": "a) Widespread or localized pitting occurring on the surface of equipment exposed to aqueous solutions of dissolved salts, typically a chloride or other halide salt. This mechanism is often present with other mechanisms such as oxygen corrosion, galvanic corrosion, and microbiologically influenced co",
    "description": "a) Widespread or localized pitting occurring on the surface of equipment exposed to aqueous solutions of dissolved salts, typically a chloride or other halide salt. This mechanism is often present with other mechanisms such as oxygen corrosion, galvanic corrosion, and microbiologically influenced corrosion (MIC). b) In chloride brine corrosion of stainless steels, pits are initiated where chlorides break down the passive layer. Once the pit is initiated, chlorides migrate within the pit, hydrolyze to an acidic species, decrease the pH in the pit, and further accelerate corrosion by this autocatalytic process. A similar process occurs in crevices. Additionally, other anions like nitrates and sulfates hydrolyze within pits and crevices to drive the pH down, but these are less mobile than chlorides so their effect is less significant.",
    "aliases": [],
    "affected_materials": [
      "a) Carbon steel, alloy steel, or stainless steel, with carbon steel being the most common material exposed to",
      "brine solutions. Aluminum alloys are also susceptible to brine corrosion. Ni-Cr-Mo alloys have improved",
      "resistance to brine corrosion.",
      "b) Copper alloys are generally more resistant to pitting in brine solutions than stainless steel and carbon steel,",
      "but the tenacity of the protective film is affected by other contaminants in the stream, including sulfides and",
      "ammonia.",
      "c) Resistance of specific alloys is complicated by other concurrent damage mechanisms. For example, oxygen",
      "corrosion or under deposit corrosion can be active, with the brine solution chemistry contributing to these",
      "mechanisms.",
      "d) Fiber reinforced plastic (FRP) piping is immune to this damage mechanism."
    ],
    "critical_factors": [
      "a) Concentration of dissolved salt, oxygen concentration, pH, velocity, and temperature are the critical factors.",
      "b) Corrosion rates increase with increasing temperature.",
      "c) Corrosion rates increase with increasing oxygen content.",
      "d) Corrosion rates typically increase with decreasing pH, the corrosion becoming more aggressive in more",
      "acidic solutions. Decreasing pH also increases pitting and crevice corrosion rates of stainless steels due to",
      "the passive layer being less stable at lower pH.",
      "e) Corrosion rates increase with increasing salt content. For stainless steels and related alloys, increasing",
      "concentration of halides reduces the critical pitting temperature and critical crevice corrosion temperature for",
      "a given alloy.",
      "f) The type of salt species present will affect the corrosion rate. Chlorides are the most common cause of",
      "corrosion in brine solutions, but other halides, e.g., bromides can also cause corrosion. Chlorides, sulfates,",
      "and nitrates contribute to oxygen corrosion of carbon steel by migrating into oxygen corrosion pits,",
      "hydrolyzing to form acidic ions, and decreasing the pH under a tubercle.",
      "g) High velocity can contribute to erosion-corrosion, especially if particulates are present. However, stagnant",
      "conditions can also exacerbate corrosion by allowing accumulation of deposits. Copper-alloys and carbon",
      "steel tend to be more susceptible to erosion-corrosion than stainless steel.",
      "h) The chloride pitting and crevice corrosion resistance of stainless steels and higher alloy Fe-Ni-Cr alloys is",
      "quantified by the Pitting Resistance Equivalent Number (PREN).",
      "46 API RECOMMENDED PRACTICE 571",
      "PREN = %Cr + 3.3 x (%Mo + 0.5 x %W) + 16 x %N",
      "Generally, a PREN of 40 or higher is considered necessary to resist corrosion in aerated seawater in",
      "ambient conditions. In stainless steels, an increase in molybdenum content improves resistance to",
      "chloride pitting and crevice corrosion in brine solutions, as can be seen by the increase in PREN.",
      "Nitrogen additions are also very potent in increasing resistance.",
      "Chloride pitting penetration rates can be worse in stainless steels with a low PREN than in carbon steel",
      "due to the cathodic potential provided by the passive layer around the pit in driving the pitting corrosion",
      "process as well as the nature of the autocatalytic acid chloride hydrolysis mechanism of chloride pitting",
      "in stainless steel.",
      "i) The presence of free chlorine above approximately 0.5 ppm (e.g. biocide treatment in seawater systems)",
      "increases seawater corrosion rates of carbon steel and stainless steel, in both stagnant and flowing",
      "conditions.",
      "j) The presence of sulfur-containing compounds can reduce the corrosion resistance of copper-based alloys",
      "by changing the passivity of the protective surface film.",
      "k) The presence of hydrogen sulfide can accelerate attack. H2S ionizes in the brine solution to form an acid",
      "that reacts with steel to form loose, porous, non-protective iron sulfide deposits on the pipe surface.",
      "l) The use of free-machining stainless steel can initiate pitting more rapidly."
    ],
    "affected_units_equipment": [
      "a) Crude distillation unit desalters and desalter effluent systems.",
      "b) Effluent water treatment systems. High corrosion rates are commonly observed in transfer lines between",
      "ponds, outlet piping of brine separators, and piping in intermittent service. (Figures 3-10-1 and 3-10-2)",
      "c) Salt driers for water removal from final product.",
      "d) Seawater systems (e.g. firewater).",
      "e) Water softener regeneration systems."
    ],
    "appearance": [
      "a) Carbon Steel - Heavy scaling and possible tubercles since the mechanism is typically a result of chlorides or",
      "other anions accelerating oxygen pitting. Removal of the scale reveals under-deposit type corrosion and",
      "large, wide pits, with corrosion rates observed up to 60 mpy.",
      "Where sulfate reducing bacteria (SRB) are present, severe pitting/channeling can occur along the top or",
      "bottom of the pipe.",
      "Preferential corrosion in welds and heat affected zones sometimes occurs in carbon steel.",
      "b) Stainless Steel – Sharp, deep, isolated pits are typical of chloride pitting and crevice corrosion of stainless",
      "steel. Chloride SCC is also possible, depending on the temperature. (See 3.17.)"
    ],
    "prevention_mitigation": [
      "a) Sources of dissolved oxygen should be identified and eliminated. A deaerated water source should be used",
      "for desalter wash water make-up. Accidental aeration can be corrected through improved design or water",
      "treatments such as vacuum deaeration or chemical scavenging. An effective scavenger in brine systems is",
      "sodium metabisulfite. Water is oxygenated during movement in and out of ponds, especially where it",
      "freefalls. O2 content should be checked downstream of the brine separator and discharge of pumps.",
      "DAMAGE MECHANISMS AFFECTING FIXED EQUIPMENT IN THE REFINING INDUSTRY 47",
      "b) Heat exchangers should be operated to prevent vaporization or precipitation of deposits.",
      "c) Low residual chlorine levels should be maintained when treating for prevention of MIC (< 0.5 ppm for carbon",
      "steel, 0.7-5 ppm for super duplex systems depending on temperature, and < 5 ppm for Cu-Ni). Bacteria",
      "which can contribute to microbiologically influenced corrosion should be monitored. (See 3.45.) Typical",
      "locations to monitor for SRB are inlets and outlets to fresh water rivers, canals, or ponds.",
      "d) Upgrading to a more corrosion resistant alloy such as a Ni-Cr-Mo alloy or to a non-metallic such as FRP or",
      "polyvinyl chloride (PVC) can help mitigate corrosion. FRP is immune and has been the modern material of",
      "choice. However, there are limitations on operating pressures and temperatures that can impact the ability",
      "to meet design and cost constraints.",
      "e) Internal coatings can provide some protection to carbon steel for this type of service. Epoxy phenolic and",
      "coal tar epoxy coatings have been used as well as polypropylene-lined pipe. However, care must be taken",
      "to avoid galvanic coupling with more noble materials. (See 3.31.) Also, the coating integrity must be well",
      "maintained to prevent creating an aeration cell next to voids."
    ],
    "inspection_monitoring": [
      "a) UT, including UT scanning, can be used for external, opposite side thickness measurements. RT can also",
      "be used where pipe dimensions allow.",
      "b) GWT can be used for screening long pipe runs to identify areas for local follow-up measurements, but it may",
      "not detect isolated pitting.",
      "c) Corrosion coupons or electric resistance probes can assist in determining short & long-term corrosion rates.",
      "The coupons also provide a visual indication of the damage mode present in the system.",
      "d) Dissolved O2 content should be monitored.",
      "e) Permanently-mounted thickness monitoring sensors can be used."
    ],
    "related_mechanisms": [
      "Microbiologically influenced corrosion (3.45), erosion/erosion-corrosion (See 3.27), chloride stress corrosion",
      "cracking (See 3.17), cooling water corrosion (3.20), galvanic corrosion (3.31), concentration cell corrosion (3.19),",
      "and oxygenated water corrosion (3.49)."
    ],
    "references": [
      "1. D. A. Jones, “Principles and Prevention of Corrosion,” 2nd edition, Prentice-Hall, Inc, 1996.",
      "2. H. M. Herro, R. D. Port, “The Nalco Guide to Cooling Water System Failure Analysis,” McGraw-Hill Inc, 1993.",
      "3. “Evaluation of In-Line Corrosion Coupons,” R. W Elliot, Ortech Corporation, September 1998. Paper No. 98",
      "J41-M0201.",
      "4. W. Schleich, “Selection of Material for Seawater Piping Systems,” KME Germany AG, Rev. 2008",
      "5. NORSOK Standard M-001, Materials Selection, Rev. 3, Nov. 2002.",
      "6. S. A. Silverman, et. al., “Use of High-Strength Alloys and Elastomers in Heavy Completion Brines,” SPE",
      "84515, SPE Annual Technical Conference and Exhibition in Denver, Colorado, USA, 8 October 2003, Society",
      "of Petroleum Engineers, Inc.",
      "7. J. W. Oldfield, G. L. Swales, B. Todd, “Corrosion of Metals in Deaerated Seawater,” Proceedings of the",
      "Second BSE-NACE Corrosion Conference, January 19–21, 1981, Bahrain.",
      "48 API RECOMMENDED PRACTICE 571",
      "Figure 3-10-1 – Brine corrosion at a flange connection.",
      "Figure 3-10-2 – Close-up of brine corrosion on flange in Figure 3-10-1.",
      "DAMAGE MECHANISMS AFFECTING FIXED EQUIPMENT IN THE REFINING INDUSTRY 49"
    ]
  },
  {
    "id": "3.11",
    "name": "Brittle Fracture",
    "section": "3.11",
    "summary": "Brittle fracture is the sudden rapid fracture under stress (residual or applied) where the material exhibits little or no evidence of ductility or plastic deformation. Although rare in refining operations, in-service brittle fracture of a pressure vessel or other pressurized equipment can have serio",
    "description": "Brittle fracture is the sudden rapid fracture under stress (residual or applied) where the material exhibits little or no evidence of ductility or plastic deformation. Although rare in refining operations, in-service brittle fracture of a pressure vessel or other pressurized equipment can have serious consequences.",
    "aliases": [],
    "affected_materials": [
      "Carbon steels and low-alloy steels are of prime concern, particularly older steels. 400 series SS are also",
      "susceptible even if not embrittled. In addition, materials susceptible to an embrittling mechanism such as sigma",
      "phase embrittlement (3.56), 885 °F (475 °C) embrittlement (3.1), temper embrittlement (3.63), strain-aging",
      "embrittlement (3.60), or titanium hydriding (3.66) pose a risk for brittle fracture if they are sufficiently embrittled."
    ],
    "critical_factors": [
      "a) Brittle fracture can occur in a potentially susceptible piece of equipment containing a flaw or other significant",
      "stress concentrator. Three primary factors are:",
      "the material’s fracture toughness (resistance to crack-like flaws) as indicated in a Charpy impact test or",
      "other fracture mechanics test;",
      "the size, shape, and stress concentration effect of the flaw; and",
      "the amount of residual and applied stresses on the flaw.",
      "b) Susceptibility of a material to brittle fracture may be increased by the presence of embrittling phases.",
      "c) Steel cleanliness (level of S, P, and other impurity elements) and grain size have a significant influence on",
      "toughness and resistance to brittle fracture. In addition, higher-strength, micro-alloyed steels can experience",
      "secondary hardening in certain temperature ranges due to the precipitation of embrittling phases that reduce",
      "the fracture toughness of the steel. Micro-alloying elements like V, Cb (Nb), B, and Ti in certain ranges as",
      "well as S, P, and Mn above their residual limits can cause low toughness.",
      "d) The heat treatment condition of the material can affect its fracture toughness.",
      "e) Thicker material sections have an inherently lower resistance to brittle fracture due to the nature of the stress",
      "state within a thick section of metal. Thick sections are under higher constraint (i.e. they are constrained from",
      "deforming), which increases triaxial stresses at the crack tip and promotes brittle, rather than ductile, fracture.",
      "f) In most cases, in materials that exhibit a ductile-to-brittle transition, brittle fracture occurs only at temperatures",
      "below the Charpy impact transition temperature (also called the ductile-to-brittle transition temperature), the",
      "temperature at and below which the toughness of the material drops off sharply."
    ],
    "affected_units_equipment": [
      "a) Equipment manufactured to the ASME Boiler and Pressure Vessel Code (BPVC) Section VIII, Division 1,",
      "prior to the December 1987 Addenda, had no Code-required restrictions on notch toughness for vessels",
      "operating at cold temperatures. However, this does not mean that all vessels fabricated prior to this date will",
      "be subject to brittle fracture. Many designers, purchasers, and users specified supplemental impact tests on",
      "equipment that was intended to be in cold service.",
      "Equipment made to the same code after this date were subject to the requirements of UCS 66 (impact",
      "exemption curves), which address impact toughness requirements at low temperatures.",
      "b) Most processes run at elevated temperature, so the main concern is for brittle fracture during start-up,",
      "shutdown, or hydrotest/tightness testing. Thick wall equipment in particular in any unit should be evaluated.",
      "50 API RECOMMENDED PRACTICE 571",
      "c) Brittle fracture resulting from an autorefrigeration event should be considered in units processing light",
      "hydrocarbons such as methane (CH ), ethane/ethylene, propane/propylene, or butane. This includes",
      "4",
      "alkylation units, olefin units, and polymer plants (polyethylene and polypropylene). Storage bullets and",
      "spheres for light hydrocarbons may also be susceptible.",
      "d) Brittle fracture can occur during ambient temperature hydrotesting due to high stresses and low toughness",
      "at the testing temperature."
    ],
    "appearance": [
      "a) Cracks will typically be straight, non-branching, and largely devoid of any associated plastic deformation,",
      "although fine shear lips may be found along the free edge of the fracture, or localized necking around the",
      "crack may occur. (Figure 3-11-1 to Figure 3-11-5)",
      "b) The fracture surface, if undamaged after the initial fracture, will exhibit visible “chevron markings” that point",
      "back to the crack origin point. These markings can be helpful in locating the initiating cause of the brittle",
      "fracture. (Figure 3-11-6)",
      "c) Microscopically, the fracture surface will be composed largely of cleavage, with limited intergranular cracking",
      "and very little microvoid coalescence."
    ],
    "prevention_mitigation": [
      "a) For most new equipment, brittle fracture is prevented by using materials compliant with UCS 66 in Section",
      "VIII of the ASME BPVC. In some cases, equipment will need to be specifically designed for low-temperature",
      "operation including upset and autorefrigeration events or will have additional requirements to account for a",
      "large wall thickness. Materials with controlled chemical composition, special heat treatment, and/or impact",
      "test verification may be required.",
      "Using fully killed, fine grain steel with austenite grain size finer than 6 (McQuaid Ehn Method) will achieve",
      "the desired toughness in many situations.",
      "b) For existing equipment, the combination of stress, material toughness, and existing or potential flaw size",
      "govern the probability of a brittle fracture event. In cases where there is a concern for the possibility of a brittle",
      "fracture occurring, an engineering evaluation can be performed in accordance with API 579-1/ASME FFS-1,",
      "Section 3, Level 1 or 2.",
      "c) Preventing and minimizing the possibility of a brittle fracture in existing equipment rely upon controlling the",
      "operating conditions (pressure, temperature), minimizing pressure at ambient temperatures during start",
      "up and shutdown, not hydrotesting at too low a temperature, and periodic inspection at high-stress",
      "locations, as applicable to the specific situation. A pressure vessel can also be re-rated to a lower",
      "maximum allowable working pressure (MAWP) and resulting new, higher minimum design metal",
      "temperature (MDMT), per the requirements of the National Board Inspection Code, ASME BPVC Section",
      "VIII, Division 1, or other jurisdictional requirements or codes.",
      "d) Where brittle fracture is deemed a concern, some reduction in the likelihood of a brittle fracture may be",
      "achieved by following API 579-1/ASME FFS-1.",
      "e) In some cases, selecting or changing to a material with good low-temperature toughness, e.g. an appropriate",
      "low-temperature ASTM/ASME grade of steel (often containing a few percent of nickel) or an austenitic (300",
      "series) stainless steel, will be necessary to achieve the desired low-temperature fracture toughness."
    ],
    "inspection_monitoring": [
      "a) Routine inspection is not normally used to detect or mitigate brittle fracture, but awareness of susceptible",
      "equipment can help prevent future damage.",
      "DAMAGE MECHANISMS AFFECTING FIXED EQUIPMENT IN THE REFINING INDUSTRY 51",
      "b) Susceptible vessels can be inspected for pre-existing crack-like fabrication flaws, as well as for cracking from",
      "relevant in-service cracking mechanisms using magnetic particle testing (MT), PT, and/or UT, as applicable."
    ],
    "related_mechanisms": [
      "Temper embrittlement (3.63), strain age embrittlement (3.60), 885 °F (475 °C) embrittlement (3.1), titanium",
      "hydriding (3.66), and sigma embrittlement (3.56)."
    ],
    "references": [
      "1. API 579-1/ASME FFS-1, Fitness-For-Service, American Petroleum Institute, Washington, DC.",
      "2. J.A. Smith and S.T. Rolfe, Part 1: Constraint Effects on Fracture Behavior: The Effect of Crack Depth (a) and",
      "Crack-depth to Width Ratio (a/W) on the Fracture Toughness of A533-B Steel, WRC Bulletin 418, Welding",
      "Research Council, Shaker Heights, OH.",
      "3. British Standard 7910, Guide to Methods for Assessing the Acceptability of Flaws in Metallic Structures,",
      "British Standards Institution, London, UK.",
      "4. ASME Boiler and Pressure Vessel Code (BPVC), Section III: Rules for Constructions of Nuclear Facility",
      "Components; Division 1, American Society of Mechanical Engineers, New York, NY.",
      "Figure 3-11-1—20-in. carbon steel pipeline that failed during hydrotest at gouges on the OD.",
      "52 API RECOMMENDED PRACTICE 571",
      "Figure 3-11-2—Close-up of Figure 3-11-1 showing the gouges and",
      "the fracture origin (arrow) in one of the gouges.",
      "Figure 3-11-3—Brittle fracture of a 2.2-in. wall C-0.5Mo exchanger channel during hydrotest.",
      "DAMAGE MECHANISMS AFFECTING FIXED EQUIPMENT IN THE REFINING INDUSTRY 53",
      "Figure 3-11-4—Brittle fracture of vessel shell during hydrotest.",
      "Figure 3-11-5—Classic example of brittle fracture that occurred during hydrotest.",
      "54 API RECOMMENDED PRACTICE 571",
      "Figure 3-11-6—Close-up view of the fracture surface from a vessel made of A516-70N plate showing",
      "the chevron pattern that points back toward the origin of the crack.",
      "DAMAGE MECHANISMS AFFECTING FIXED EQUIPMENT IN THE REFINING INDUSTRY 55"
    ]
  },
  {
    "id": "3.12",
    "name": "Carbonate Stress Corrosion Cracking",
    "section": "3.12",
    "summary": "a) Carbonate SCC, more correctly alkaline carbonate SCC (ACSCC), but often referred to as carbonate cracking, occurs in process units containing a free water phase with carbonate ions and where some amount of H S is invariably also present. 2 b) A related type of damage occurs in other environments,",
    "description": "a) Carbonate SCC, more correctly alkaline carbonate SCC (ACSCC), but often referred to as carbonate cracking, occurs in process units containing a free water phase with carbonate ions and where some amount of H S is invariably also present. 2 b) A related type of damage occurs in other environments, causing external cracking of buried pipelines and cracking of piping and equipment handling aqueous carbonate solutions (e.g. potassium carbonate) used for CO removal in hydrogen manufacturing (steam-methane reforming) units. However, these situations are 2 outside the scope of this discussion.",
    "aliases": [],
    "affected_materials": [
      "Carbon steel and low-alloy steels with welds or cold-worked areas."
    ],
    "critical_factors": [
      "a) The weld or cold-worked area must have tensile residual stress and must be in contact with a liquid water",
      "phase. The water chemistry is a critical factor affecting the likelihood of carbonate SCC. Cracking is thought",
      "to occur when protective surface films (e.g. iron carbonate, iron sulfide, or iron oxides) break down and cannot",
      "re-form.",
      "b) Carbonate cracking can occur at relatively low levels of residual stress, but it usually occurs at welds or cold",
      "worked areas that have not been stress relieved.",
      "c) Crack growth can be sporadic, but rapid, depending on subtle changes in the process.",
      "d) Additional details of water chemistry affecting susceptibility in FCC units are outlined below. More detailed",
      "information can be found in Reference 5.",
      "pH—The pH of the SW is a critical factor. Based on industry experience, ACSCC does not occur below",
      "pH 7. Susceptibility exists in the pH 7.5 to 11 range; however, most failures have occurred in the pH",
      "range of 8 to 10. Likelihood increases with increasing pH.",
      "H S—While cracking occurs alkaline (containing NH ) water, H S is also present in these systems.",
      "2 3 2",
      "Destruction of a protective iron sulfide film is thought to be the precursor to carbonate cracking in FCC",
      "SWs; however, no threshold level of H S affecting carbonate SCC has been established.",
      "2",
      "Ammonia—NH in the SW, which increases the pH, is usually higher in streams where ACSCC has been",
      "3",
      "observed than in cases with no ACSCC. Streams with higher NH and lower H S will have a higher pH,",
      "3 2",
      "which increases the percentage of total carbonate present as carbonate ion and thereby increases the",
      "likelihood of ACSCC.",
      "Carbonate Ion Concentration—Cracking occurs above a certain threshold concentration of carbonate",
      "ions. It has been suggested that levels above 100 ppmw can cause ACSCC, depending on the pH of the",
      "system. However, specific thresholds are difficult to define, largely because of the difficulty of sampling",
      "and analyzing SW streams for carbonate ions along with the lack of available data.",
      "Sulfide-to-Carbonate Ratio—Low ratios of S2− to CO 2− weaken the protective sulfide scale on steel and",
      "3",
      "increase the likelihood of cracking.",
      "Cyanides—Cracking can occur with or without the presence of cyanides.",
      "Polysulfides—There is no evidence to suggest that ammonium polysulfide injection increases or",
      "decreases the potential for ACSCC.",
      "56 API RECOMMENDED PRACTICE 571",
      "e) FCC unit feed quality and unit operation appear to have an effect on cracking susceptibility.",
      "Feed Nitrogen—The total nitrogen in FCC unit feed is usually higher in cases where ACSCC has been",
      "observed than in cases with no ACSCC. Nitrogen compounds tend to increase SW pH.",
      "Feed Sulfur—In general, cracking is associated with low-sulfur FCC unit feeds as opposed to high-sulfur",
      "feeds. Susceptibility to cracking appears to be much more likely with hydrotreated feed.",
      "S-to-N Ratio—Most cases of ACSCC have been associated with a lowering of the S/N ratio in the FCC",
      "unit feed to less than 5.",
      "Full Burn vs Partial Burn—Full burn increases the regenerator O level, which increases the amount of",
      "2",
      "CO produced and carried back into the reactor. This can directionally increase the tendency for cracking",
      "2",
      "but may be offset by pH depression from increased CO/CO content.",
      "2",
      "Distillate vs Naphtha Optimization—Increasing distillate production from the FCC tends to favor reduced",
      "riser temperatures and increased catalyst circulation rates, both of which can increase the flue gas slip",
      "back to the reactor and thus the carbonate ion content of the SW streams."
    ],
    "affected_units_equipment": [
      "a) Carbonate cracking has been most prevalent in FCC unit main fractionator overhead condensing and reflux",
      "systems, downstream wet gas compression systems, and the SW systems emanating from these areas.",
      "Both piping and vessels are affected. See Figure 3-12-1 and Figure 3-12-2 for typical locations where",
      "cracking has occurred.",
      "b) Carbonate SCC has also been observed in the regenerator (cold wall) shell.",
      "c) Carbonate cracking has been observed in pumparound-type SWS units, in the top pumparound and in the",
      "ammonia acid gas knockout sections. It has also occurred in highly cold worked pumparound cooler tube u",
      "bends on the OD (process side).",
      "d) Carbonate cracking has also occurred in the floor of a tank storing SW from an FCC unit and in a mercaptan",
      "oxidation prewash vessel.",
      "e) Field welds may have higher potential for cracking if high restraint is introduced when making the joint fit-up."
    ],
    "appearance": [
      "a) Carbonate cracks are surface breaking and typically propagate parallel to the weld in the HAZ or adjacent",
      "base metal within 2 in. (50 mm) of the weld. At least two cases have occurred more than 3 in. (80 mm) away",
      "in highly cold worked fittings including an elbow and reducer.",
      "b) Cracking can also occur in the weld deposit.",
      "c) The pattern of cracking observed on the steel surface is sometimes described as a spider web of small",
      "cracks, which often initiate at or interconnect with weld-related flaws that serve as stress risers.",
      "d) Carbonate cracks are usually found further away from the toe of the weld than cracks resulting from SSC or",
      "SOHIC [see (3.67)] and may show up as multiple cracks parallel to a weld. (Figure 3-12-3 and Figure 3-12-4)",
      "The appearance of multiple parallel cracks may be related to the low stress required to continue propagating",
      "cracks in a loosely adherent scale.",
      "e) Carbonate cracks are predominantly intergranular and typically appear as a network of very fine, oxide-filled",
      "cracks similar in appearance to caustic SCC and amine SCC. (See Figure 3-12-5 to Figure 3-12-12.)",
      "DAMAGE MECHANISMS AFFECTING FIXED EQUIPMENT IN THE REFINING INDUSTRY 57"
    ],
    "prevention_mitigation": [
      "a) Application of a post-fabrication stress-relieving heat treatment of 1200 °F to 1225 °F (650 °C to 665 °C) in",
      "accordance with WRC 452 and WRC 552 (References 8 and 9) is a method of preventing ACSCC. Heat",
      "treatment requirements apply to construction and repair welds as well as internal and external attachment",
      "welds.",
      "PWHT of highly restrained welds made in the field may still have substantial residual stress remaining",
      "after PWHT. (Reference 8)",
      "b) Cracking can be eliminated through the use of effective barrier coatings, solid or clad 300 series SS, Alloy",
      "400, or other corrosion-resistant alloys in lieu of carbon steel."
    ],
    "inspection_monitoring": [
      "a) Monitoring the pH of SWs is the most practical and cost-effective method to locate areas where there is a",
      "potential for carbonate cracking to occur. Periodic monitoring of pH and CO 2− levels should be undertaken",
      "3",
      "to determine the potential for cracking, with concern raised at pH 8 or higher. Sampling and analysis",
      "procedures should be verified before their use on highly buffered SW streams.",
      "b) Although cracks may be seen visually, crack detection is best performed with WFMT or ACFM techniques.",
      "Surface preparation by grit blasting, high-pressure water blasting, flapper wheel abrasive grinding, or other",
      "methods is usually required for WFMT.",
      "c) PT usually cannot find tight or scale-filled cracks and is not recommended.",
      "d) Angle beam UT (SWUT or PAUT) and ECT are effective techniques for crack detection and sizing.",
      "e) Electrical resistance type instruments that measure crack depth are not effective because the cracks typically",
      "contain magnetic iron oxide.",
      "f) This cracking is not susceptible to extension by grinding. Grinding out the cracks is a viable method of crack",
      "depth determination.",
      "g) AET can be used for locating cracks and monitoring crack growth."
    ],
    "related_mechanisms": [
      "Amine cracking (3.3) and caustic SCC (3.15)."
    ],
    "references": [
      "1. J.H. Kmetz and D.J. Truax, “Carbonate Stress Corrosion Cracking of Carbon Steel in Refinery FCC Main",
      "Fractionator Overhead Systems,” Paper No. 206, Corrosion/90, NACE International, Houston, TX.",
      "2. H.U. Schutt, “Intergranular Wet Hydrogen Sulfide Cracking,” Paper No. 454, Corrosion/92, NACE",
      "International, Houston, TX.",
      "3. E. Mirabel et al., “Carbonate-type Cracking in an FCC Wet Gas Compressor Station,” Materials Performance,",
      "July 1991, pp. 41–45.",
      "4. NACE Standard RP0296, Guidelines for Detection, Repair, and Mitigation of Cracking of Existing Petroleum",
      "Refinery Pressure Vessels in Wet H S Environments, NACE International, Houston, TX.",
      "2",
      "5. NACE Publication 34108, Review and Survey of Alkaline Carbonate Stress Corrosion Cracking in Refinery",
      "Sour Waters, NACE International, Houston, TX, 2008.",
      "58 API RECOMMENDED PRACTICE 571",
      "6. M. Rivera et al., “Carbonate Cracking Risk Assessment for an FCCU Gas Plant,” Paper No. 04639,",
      "Corrosion/2004, NACE International, Houston, TX.",
      "7. D. Milton et al., “FCCU Light Ends Plant Carbonate Stress Corrosion Cracking Experience,” Paper No.",
      "07564, Corrosion/2007, NACE International, Houston, TX.",
      "8. WRC Bulletin 452, Recommended Practices for Local Heating of Welds in Pressure Vessels, Welding",
      "Research Council, Shaker Heights, OH, June 2000.",
      "9. WRC Bulletin 552, Calculation of Weld Residual Stresses and the Effects of Local Post-weld Heat Treatment,",
      "Welding Research Council, Shaker Heights, OH, May 2016.",
      "10. J. Nelson et al., ‘Carbonate Cracking Experiences in Unusual Locations,” Paper No. 9596, Corrosion/2017,",
      "NACE International, Houston, TX.",
      "Figure 3-12-1—Simplified PFD of an FCC unit gas plant showing",
      "where ACSCC has been reported. (Reference 5)",
      "DAMAGE MECHANISMS AFFECTING FIXED EQUIPMENT IN THE REFINING INDUSTRY 59",
      "Figure 3-12-2—In a span of 7 months, a refinery experienced 23 leaks in piping",
      "in the fractionator overhead and the wet gas compressor sections.",
      "Follow-up with SWUT located 73 more indications. (Reference 6)",
      "Figure 3-12-3—Carbonate cracking in an overhead interstage knockout drum vapor outlet nozzle.",
      "60 API RECOMMENDED PRACTICE 571",
      "Figure 3-12-4—Carbonate cracking adjacent to a weld. (Reference 6)",
      "Figure 3-12-5—Metallographic sample showing intergranular carbonate cracking",
      "that developed after 6 months of service. (Reference 6)",
      "DAMAGE MECHANISMS AFFECTING FIXED EQUIPMENT IN THE REFINING INDUSTRY 61",
      "Figure 3-12-6—Most cracks originate in base metal, but this weldment contained",
      "a crack that originated at the root and propagated through the weld metal.",
      "Other cracks appear to have initiated in the HAZ. (Reference 7)",
      "Figure 3-12-7—Photomicrograph of carbonate cracking in the base metal.",
      "Cracks initiated from the ID surface (left side). Unetched.",
      "62 API RECOMMENDED PRACTICE 571",
      "Figure 3-12-8—Photomicrograph of carbonate cracking in the base metal,",
      "initiating at a corrosion pit on the ID surface. Unetched.",
      "Figure 3-12-9—Photomicrograph of carbonate cracking in the base metal,",
      "showing the branched nature of the cracking. Etched.",
      "DAMAGE MECHANISMS AFFECTING FIXED EQUIPMENT IN THE REFINING INDUSTRY 63",
      "Figure 3-12-10—A weld from a 4-in. (100 mm) ASTM A53 reflux line on",
      "the main fractionator that leaked after 52 years of service.",
      "Figure 3-12-11—An 18-in. (460-mm) diameter API 5L Grade B pipe section with two 1-in. (25-mm)",
      "water wash injection nozzles from the inlet to the 2nd stage compressor. Note the cracks on the",
      "IDs of the two injection nozzles after blast cleaning. The line leaked after 21 years of service.",
      "64 API RECOMMENDED PRACTICE 571",
      "Figure 3-12-12—A 3-in. x 4-in. (75-mm x 100-mm) diameter tee in a hydrocarbon line off a water",
      "knockout pot in the FCC light ends recovery section. Cracking developed after 6 months of service.",
      "DAMAGE MECHANISMS AFFECTING FIXED EQUIPMENT IN THE REFINING INDUSTRY 65"
    ]
  },
  {
    "id": "3.13",
    "name": "Carburization",
    "section": "3.13",
    "summary": "Carbon is absorbed into a material at elevated temperature while in contact with a carbonaceous material or carburizing environment. Carburized steel is brittle and may spall or crack. Carburization can reduce (or eliminate) the remaining sound metal wall thickness and may also reduce the corrosion ",
    "description": "Carbon is absorbed into a material at elevated temperature while in contact with a carbonaceous material or carburizing environment. Carburized steel is brittle and may spall or crack. Carburization can reduce (or eliminate) the remaining sound metal wall thickness and may also reduce the corrosion resistance of stainless steel.",
    "aliases": [],
    "affected_materials": [
      "Carbon steel and low-alloy steels, 300 series SS and 400 series SS, cast stainless steels, nickel base alloys with",
      "significant iron content (e.g. Alloys 600 and 800), and HK/HP alloys."
    ],
    "critical_factors": [
      "a) Three conditions must be satisfied:",
      "exposure to a carburizing environment or carbonaceous material;",
      "temperature high enough to allow diffusion of carbon into the metal [typically above 1100 °F (595 °C)];",
      "susceptible material.",
      "b) Conditions favoring carburization include a high gas phase carbon activity (hydrocarbons, coke, gases rich",
      "in CO, CO , CH , ethane) and low oxygen potential (minimal O or steam).",
      "2 4 2",
      "c) Initially, carbon diffuses into the component at a high rate and then tapers off as the depth of carburization",
      "increases.",
      "d) In carbon steels and low-alloy steels, carbon reacts to form a hard, brittle structure at the surface that may",
      "crack or spall upon cooling.",
      "e) 300 series SS are more resistant than carbon steel and low-alloy steels due to their higher chromium and",
      "nickel content.",
      "f) Carburization of 300 series SS can result in a reduction of chromium levels available to provide corrosion",
      "protection. This has caused accelerated sulfidation of 300 series SS in coker furnaces.",
      "g) Carburization can result in the loss of high-temperature creep ductility, loss of ambient temperature",
      "mechanical properties (specifically toughness/ductility), loss of weldability, and reduced corrosion resistance."
    ],
    "affected_units_equipment": [
