Repository: NoranDh/MECC-team21

File: data/api571_mechanisms_clean.json (part 3 of 13)
[
      "alkylation units, olefin units, and polymer plants (polyethylene and polypropylene). Storage bullets and",
      "spheres for light hydrocarbons may also be susceptible.",
      "d) Brittle fracture can occur during ambient temperature hydrotesting due to high stresses and low toughness",
      "at the testing temperature."
    ],
    "appearance": [
      "a) Cracks will typically be straight, non-branching, and largely devoid of any associated plastic deformation,",
      "although fine shear lips may be found along the free edge of the fracture, or localized necking around the",
      "crack may occur. (Figure 3-11-1 to Figure 3-11-5)",
      "b) The fracture surface, if undamaged after the initial fracture, will exhibit visible “chevron markings” that point",
      "back to the crack origin point. These markings can be helpful in locating the initiating cause of the brittle",
      "fracture. (Figure 3-11-6)",
      "c) Microscopically, the fracture surface will be composed largely of cleavage, with limited intergranular cracking",
      "and very little microvoid coalescence."
    ],
    "prevention_mitigation": [
      "a) For most new equipment, brittle fracture is prevented by using materials compliant with UCS 66 in Section",
      "VIII of the ASME BPVC. In some cases, equipment will need to be specifically designed for low-temperature",
      "operation including upset and autorefrigeration events or will have additional requirements to account for a",
      "large wall thickness. Materials with controlled chemical composition, special heat treatment, and/or impact",
      "test verification may be required.",
      "Using fully killed, fine grain steel with austenite grain size finer than 6 (McQuaid Ehn Method) will achieve",
      "the desired toughness in many situations.",
      "b) For existing equipment, the combination of stress, material toughness, and existing or potential flaw size",
      "govern the probability of a brittle fracture event. In cases where there is a concern for the possibility of a brittle",
      "fracture occurring, an engineering evaluation can be performed in accordance with API 579-1/ASME FFS-1,",
      "Section 3, Level 1 or 2.",
      "c) Preventing and minimizing the possibility of a brittle fracture in existing equipment rely upon controlling the",
      "operating conditions (pressure, temperature), minimizing pressure at ambient temperatures during start",
      "up and shutdown, not hydrotesting at too low a temperature, and periodic inspection at high-stress",
      "locations, as applicable to the specific situation. A pressure vessel can also be re-rated to a lower",
      "maximum allowable working pressure (MAWP) and resulting new, higher minimum design metal",
      "temperature (MDMT), per the requirements of the National Board Inspection Code, ASME BPVC Section",
      "VIII, Division 1, or other jurisdictional requirements or codes.",
      "d) Where brittle fracture is deemed a concern, some reduction in the likelihood of a brittle fracture may be",
      "achieved by following API 579-1/ASME FFS-1.",
      "e) In some cases, selecting or changing to a material with good low-temperature toughness, e.g. an appropriate",
      "low-temperature ASTM/ASME grade of steel (often containing a few percent of nickel) or an austenitic (300",
      "series) stainless steel, will be necessary to achieve the desired low-temperature fracture toughness."
    ],
    "inspection_monitoring": [
      "a) Routine inspection is not normally used to detect or mitigate brittle fracture, but awareness of susceptible",
      "equipment can help prevent future damage.",
      "DAMAGE MECHANISMS AFFECTING FIXED EQUIPMENT IN THE REFINING INDUSTRY 51",
      "b) Susceptible vessels can be inspected for pre-existing crack-like fabrication flaws, as well as for cracking from",
      "relevant in-service cracking mechanisms using magnetic particle testing (MT), PT, and/or UT, as applicable."
    ]
  },
  {
    "id": "3.12",
    "name": "Carbonate Stress Corrosion Cracking",
    "section": "3.12",
    "summary": "a) Carbonate SCC, more correctly alkaline carbonate SCC (ACSCC), but often referred to as carbonate cracking, occurs in process units containing a free water phase with carbonate ions and where some amount of H S is invariably also present. 2 b) A related type of damage occurs in other environments,",
    "description": "a) Carbonate SCC, more correctly alkaline carbonate SCC (ACSCC), but often referred to as carbonate cracking, occurs in process units containing a free water phase with carbonate ions and where some amount of H S is invariably also present. 2 b) A related type of damage occurs in other environments, causing external cracking of buried pipelines and cracking of piping and equipment handling aqueous carbonate solutions (e.g. potassium carbonate) used for CO removal in hydrogen manufacturing (steam-methane reforming) units. However, these situations are 2 outside the scope of this discussion.",
    "affected_materials": [
      "Carbon steel and low-alloy steels with welds or cold-worked areas."
    ],
    "critical_factors": [
      "a) The weld or cold-worked area must have tensile residual stress and must be in contact with a liquid water",
      "phase. The water chemistry is a critical factor affecting the likelihood of carbonate SCC. Cracking is thought",
      "to occur when protective surface films (e.g. iron carbonate, iron sulfide, or iron oxides) break down and cannot",
      "re-form.",
      "b) Carbonate cracking can occur at relatively low levels of residual stress, but it usually occurs at welds or cold",
      "worked areas that have not been stress relieved.",
      "c) Crack growth can be sporadic, but rapid, depending on subtle changes in the process.",
      "d) Additional details of water chemistry affecting susceptibility in FCC units are outlined below. More detailed",
      "information can be found in Reference 5.",
      "pH—The pH of the SW is a critical factor. Based on industry experience, ACSCC does not occur below",
      "pH 7. Susceptibility exists in the pH 7.5 to 11 range; however, most failures have occurred in the pH",
      "range of 8 to 10. Likelihood increases with increasing pH.",
      "H S—While cracking occurs alkaline (containing NH ) water, H S is also present in these systems.",
      "2 3 2",
      "Destruction of a protective iron sulfide film is thought to be the precursor to carbonate cracking in FCC",
      "SWs; however, no threshold level of H S affecting carbonate SCC has been established.",
      "2",
      "Ammonia—NH in the SW, which increases the pH, is usually higher in streams where ACSCC has been",
      "3",
      "observed than in cases with no ACSCC. Streams with higher NH and lower H S will have a higher pH,",
      "3 2",
      "which increases the percentage of total carbonate present as carbonate ion and thereby increases the",
      "likelihood of ACSCC.",
      "Carbonate Ion Concentration—Cracking occurs above a certain threshold concentration of carbonate",
      "ions. It has been suggested that levels above 100 ppmw can cause ACSCC, depending on the pH of the",
      "system. However, specific thresholds are difficult to define, largely because of the difficulty of sampling",
      "and analyzing SW streams for carbonate ions along with the lack of available data.",
      "Sulfide-to-Carbonate Ratio—Low ratios of S2− to CO 2− weaken the protective sulfide scale on steel and",
      "3",
      "increase the likelihood of cracking.",
      "Cyanides—Cracking can occur with or without the presence of cyanides.",
      "Polysulfides—There is no evidence to suggest that ammonium polysulfide injection increases or",
      "decreases the potential for ACSCC.",
      "56 API RECOMMENDED PRACTICE 571",
      "e) FCC unit feed quality and unit operation appear to have an effect on cracking susceptibility.",
      "Feed Nitrogen—The total nitrogen in FCC unit feed is usually higher in cases where ACSCC has been",
      "observed than in cases with no ACSCC. Nitrogen compounds tend to increase SW pH.",
      "Feed Sulfur—In general, cracking is associated with low-sulfur FCC unit feeds as opposed to high-sulfur",
      "feeds. Susceptibility to cracking appears to be much more likely with hydrotreated feed.",
      "S-to-N Ratio—Most cases of ACSCC have been associated with a lowering of the S/N ratio in the FCC",
      "unit feed to less than 5.",
      "Full Burn vs Partial Burn—Full burn increases the regenerator O level, which increases the amount of",
      "2",
      "CO produced and carried back into the reactor. This can directionally increase the tendency for cracking",
      "2",
      "but may be offset by pH depression from increased CO/CO content.",
      "2",
      "Distillate vs Naphtha Optimization—Increasing distillate production from the FCC tends to favor reduced",
      "riser temperatures and increased catalyst circulation rates, both of which can increase the flue gas slip",
      "back to the reactor and thus the carbonate ion content of the SW streams."
    ],
    "affected_units_equipment": [
      "a) Carbonate cracking has been most prevalent in FCC unit main fractionator overhead condensing and reflux",
      "systems, downstream wet gas compression systems, and the SW systems emanating from these areas.",
      "Both piping and vessels are affected. See Figure 3-12-1 and Figure 3-12-2 for typical locations where",
      "cracking has occurred.",
      "b) Carbonate SCC has also been observed in the regenerator (cold wall) shell.",
      "c) Carbonate cracking has been observed in pumparound-type SWS units, in the top pumparound and in the",
      "ammonia acid gas knockout sections. It has also occurred in highly cold worked pumparound cooler tube u",
      "bends on the OD (process side).",
      "d) Carbonate cracking has also occurred in the floor of a tank storing SW from an FCC unit and in a mercaptan",
      "oxidation prewash vessel.",
      "e) Field welds may have higher potential for cracking if high restraint is introduced when making the joint fit-up."
    ],
    "appearance": [
      "a) Carbonate cracks are surface breaking and typically propagate parallel to the weld in the HAZ or adjacent",
      "base metal within 2 in. (50 mm) of the weld. At least two cases have occurred more than 3 in. (80 mm) away",
      "in highly cold worked fittings including an elbow and reducer.",
      "b) Cracking can also occur in the weld deposit.",
      "c) The pattern of cracking observed on the steel surface is sometimes described as a spider web of small",
      "cracks, which often initiate at or interconnect with weld-related flaws that serve as stress risers.",
      "d) Carbonate cracks are usually found further away from the toe of the weld than cracks resulting from SSC or",
      "SOHIC [see (3.67)] and may show up as multiple cracks parallel to a weld. (Figure 3-12-3 and Figure 3-12-4)",
      "The appearance of multiple parallel cracks may be related to the low stress required to continue propagating",
      "cracks in a loosely adherent scale.",
      "e) Carbonate cracks are predominantly intergranular and typically appear as a network of very fine, oxide-filled",
      "cracks similar in appearance to caustic SCC and amine SCC. (See Figure 3-12-5 to Figure 3-12-12.)",
      "DAMAGE MECHANISMS AFFECTING FIXED EQUIPMENT IN THE REFINING INDUSTRY 57"
    ],
    "prevention_mitigation": [
      "a) Application of a post-fabrication stress-relieving heat treatment of 1200 °F to 1225 °F (650 °C to 665 °C) in",
      "accordance with WRC 452 and WRC 552 (References 8 and 9) is a method of preventing ACSCC. Heat",
      "treatment requirements apply to construction and repair welds as well as internal and external attachment",
      "welds.",
      "PWHT of highly restrained welds made in the field may still have substantial residual stress remaining",
      "after PWHT. (Reference 8)",
      "b) Cracking can be eliminated through the use of effective barrier coatings, solid or clad 300 series SS, Alloy",
      "400, or other corrosion-resistant alloys in lieu of carbon steel."
    ],
    "inspection_monitoring": [
      "a) Monitoring the pH of SWs is the most practical and cost-effective method to locate areas where there is a",
      "potential for carbonate cracking to occur. Periodic monitoring of pH and CO 2− levels should be undertaken",
      "3",
      "to determine the potential for cracking, with concern raised at pH 8 or higher. Sampling and analysis",
      "procedures should be verified before their use on highly buffered SW streams.",
      "b) Although cracks may be seen visually, crack detection is best performed with WFMT or ACFM techniques.",
      "Surface preparation by grit blasting, high-pressure water blasting, flapper wheel abrasive grinding, or other",
      "methods is usually required for WFMT.",
      "c) PT usually cannot find tight or scale-filled cracks and is not recommended.",
      "d) Angle beam UT (SWUT or PAUT) and ECT are effective techniques for crack detection and sizing.",
      "e) Electrical resistance type instruments that measure crack depth are not effective because the cracks typically",
      "contain magnetic iron oxide.",
      "f) This cracking is not susceptible to extension by grinding. Grinding out the cracks is a viable method of crack",
      "depth determination.",
      "g) AET can be used for locating cracks and monitoring crack growth."
    ]
  },
  {
    "id": "3.13",
    "name": "Carburization",
    "section": "3.13",
    "summary": "Carbon is absorbed into a material at elevated temperature while in contact with a carbonaceous material or carburizing environment. Carburized steel is brittle and may spall or crack. Carburization can reduce (or eliminate) the remaining sound metal wall thickness and may also reduce the corrosion ",
    "description": "Carbon is absorbed into a material at elevated temperature while in contact with a carbonaceous material or carburizing environment. Carburized steel is brittle and may spall or crack. Carburization can reduce (or eliminate) the remaining sound metal wall thickness and may also reduce the corrosion resistance of stainless steel.",
    "affected_materials": [
      "Carbon steel and low-alloy steels, 300 series SS and 400 series SS, cast stainless steels, nickel base alloys with",
      "significant iron content (e.g. Alloys 600 and 800), and HK/HP alloys."
    ],
    "critical_factors": [
      "a) Three conditions must be satisfied:",
      "exposure to a carburizing environment or carbonaceous material;",
      "temperature high enough to allow diffusion of carbon into the metal [typically above 1100 °F (595 °C)];",
      "susceptible material.",
      "b) Conditions favoring carburization include a high gas phase carbon activity (hydrocarbons, coke, gases rich",
      "in CO, CO , CH , ethane) and low oxygen potential (minimal O or steam).",
      "2 4 2",
      "c) Initially, carbon diffuses into the component at a high rate and then tapers off as the depth of carburization",
      "increases.",
      "d) In carbon steels and low-alloy steels, carbon reacts to form a hard, brittle structure at the surface that may",
      "crack or spall upon cooling.",
      "e) 300 series SS are more resistant than carbon steel and low-alloy steels due to their higher chromium and",
      "nickel content.",
      "f) Carburization of 300 series SS can result in a reduction of chromium levels available to provide corrosion",
      "protection. This has caused accelerated sulfidation of 300 series SS in coker furnaces.",
      "g) Carburization can result in the loss of high-temperature creep ductility, loss of ambient temperature",
      "mechanical properties (specifically toughness/ductility), loss of weldability, and reduced corrosion resistance."
    ],
    "affected_units_equipment": [
      "a) Fired heater tubes are the most common type of equipment susceptible to carburization in the environments",
      "mentioned earlier.",
      "b) Coke deposits are a source of carbon that may promote carburization, particularly during steam/air decoke",
      "cycles where temperatures exceed the normal operating temperatures, accelerating the carburization.",
      "c) Carburization is sometimes found in heater tubes in catalytic reformers and coker units or other heaters",
      "where coke can form.",
      "d) Carburization is also encountered in ethylene pyrolysis and steam reformer furnaces."
    ],
    "appearance": [
      "a) The depth of carburization can be confirmed by metallography. (Figure 3-13-1 and Figure 3-13-2)",
      "66 API RECOMMENDED PRACTICE 571",
      "b) Carburization can be confirmed by substantial increases in hardness and loss in ductility.",
      "c) In a more advanced stage, there may be a volumetric increase in the affected component. In this situation,",
      "carbides that form can cause the surrounding metal to “crumble” due to the increase in volume. This has",
      "been termed “catastrophic carburization” and has resulted in significant metal loss over an extended period",
      "of time.",
      "d) Severe cases may also result in bulges, heavy scale, thin-line brittle cracking, and/or “thick-lip” tube failures.",
      "Cracking can also have a “crow’s feet” appearance.",
      "e) A change (increase) in the level of ferromagnetism can occur in some alloys.",
      "f) Carburization results in the formation of metal carbides depleting the surrounding matrix of the carbide",
      "forming element."
    ],
    "prevention_mitigation": [
      "a) Select alloys with adequate resistance to carburization. This typically includes alloys that form stable oxides",
      "on the surface. This benefit is commonly achieved using an alumina-forming coating commonly referred to",
      "as alonizing.",
      "b) Reduce the carbon activity of the process environment.",
      "c) Add low levels of a reactive sulfur compound to the process stream to prevent the absorption of carbon on",
      "the surface of the metal. Typically, sulfur levels less than 10 ppm are needed to prevent carburization."
    ],
    "inspection_monitoring": [
      "a) VT is ineffective in detecting carburization. A-scan UT is ineffective at determining carburized thickness.",
      "b) Carburization can be determined accurately by destructive sampling, i.e. sampling for chemical and/or",
      "physical testing.",
      "c) Inspection for carburization in the initial stages of attack is difficult. If the process-side surfaces are accessible,",
      "hardness testing and field metallography (replication) can be used. Destructive sampling and electromagnetic",
      "based techniques (eddy current) have also been used.",
      "In situ metallography (replication) is rarely used alone for evaluation of carburization and is best used in",
      "combination with other NDE techniques.",
      "Hardness testing carries the same caution as hammer testing for heavily carburized tubes, as it may",
      "create a brittle fracture initiation site.",
      "d) Carburization causes the normally nonmagnetic wrought and cast heat-resistant alloys to become magnetic.",
      "The resulting magnetic permeability provides a methodology for monitoring the extent of carburization",
      "damage. Inspection techniques based on determining increased levels of ferromagnetism (magnetic",
      "permeability) are also useful for alloys that are paramagnetic when initially installed (austenitic alloys).",
      "e) Measurement devices range from simple hand-held magnets to advanced multi-frequency eddy current",
      "instruments. However, surface oxides may interfere with the results.",
      "f) Some instruments and field services can relate the degree of magnetism to the depth of carburization. Most",
      "of the instruments are proprietary, and the field services are limited.",
      "g) In the advanced stages of carburization where cracking has initiated, RT, UT, and some magnetic",
      "techniques, which can be combined for effectiveness, may be used.",
      "DAMAGE MECHANISMS AFFECTING FIXED EQUIPMENT IN THE REFINING INDUSTRY 67",
      "h) Specialized time of flight diffraction (TOFD) has been used to determine the case depth of carburization but",
      "requires trained technicians for application and interpretation.",
      "i) Cast austenitic stainless steel tubes and Cr-Mo ferritic alloy tubes in fired heater/boiler service should not be",
      "hammer tested when tubes are heavily carburized."
    ]
  },
  {
    "id": "3.14",
    "name": "Caustic Corrosion",
    "section": "3.14",
    "summary": "Localized corrosion due to the concentration of caustic (alkaline) solutions such as NaOH and KOH, and/or corrosive salts from those solutions, that usually occurs under evaporative or high heat transfer conditions (commonly called caustic gouging). Also, corrosion resulting in general thinning can ",
    "description": "Localized corrosion due to the concentration of caustic (alkaline) solutions such as NaOH and KOH, and/or corrosive salts from those solutions, that usually occurs under evaporative or high heat transfer conditions (commonly called caustic gouging). Also, corrosion resulting in general thinning can occur at elevated temperatures, depending on alkali or caustic solution strength.",
    "affected_materials": [
      "Primarily carbon steel, low-alloy steels, and 400 series SS. Carbon steel is the material most commonly used in",
      "situations where caustic corrosion is a concern. 300 series SS is generally resistant to caustic corrosion until",
      "passivity is damaged, which can occur in the approximate temperature range of 160 °F to 210 °F (70 °C to",
      "100 °C), depending on the concentration. 300 series SS can also be susceptible to caustic SCC at these elevated",
      "temperatures. (See 3.15.)"
    ],
    "critical_factors": [
      "a) Caustic (NaOH or KOH) must be present. The following are sources of caustic.",
      "Caustic is commonly added to treat BFW and may also enter inadvertently during regeneration of",
      "demineralizers.",
      "Caustic is sometimes added to process streams for acid neutralization or as a reactant to remove sulfur",
      "or chlorides.",
      "Alkaline solutions or salts may also enter process streams through leaks in condensers or other process",
      "equipment.",
      "Concentrated caustic is handled in the storage and feed equipment used for feeding caustic into BFW",
      "or process streams.",
      "b) In high-solution-strength caustic, temperatures above about 170 °F (75 °C), with the temperature limit",
      "depending on the caustic concentration, will cause general corrosion of carbon steel. (See Figure 3-15-1 in"
    ],
    "affected_units_equipment": [
      "a) Localized caustic corrosion (caustic gouging) is most often associated with boilers and steam-generating",
      "equipment including heat exchangers. This also applies to steam-generating equipment in H manufacturing",
      "2",
      "units and steam generators within other process units.",
      "b) Similar concentrating effects of caustic can occur where caustic is added to crude unit feed.",
      "70 API RECOMMENDED PRACTICE 571",
      "Accelerated localized corrosion can occur in preheat exchangers, furnace tubes, and transfer lines, if the",
      "caustic is not effectively mixed in the oil stream.",
      "c) Units that use caustic for removing sulfur compounds from process streams can also be subject to caustic",
      "corrosion.",
      "d) Heat-traced tanks used for caustic storage and caustic feed equipment near the process injection location",
      "can suffer caustic corrosion if temperatures get too high."
    ],
    "appearance": [
      "a) Caustic gouging is typically characterized by localized metal loss that may appear as grooves in a boiler tube",
      "or locally thinned areas under insulating deposits. (Figure 3-14-1 and Figure 3-14-2)",
      "b) Deposits may fill corroded depressions and mask damage below. Probing suspect areas with a sharp",
      "instrument may be required.",
      "c) Localized gouging may result along a waterline where corrosives concentrate. In vertical tubes, this may",
      "appear as a circumferential groove.",
      "d) In horizontal or sloped tubes, grooving may appear at the top of the tube or as longitudinal grooves on",
      "opposite sides of the tube.",
      "e) Corrosion of carbon steel in high-concentration caustic at elevated temperatures will be generalized but likely",
      "confined to the location of the high temperature, e.g. next to heat tracing."
    ],
    "prevention_mitigation": [
      "a) In steam-generating equipment, caustic corrosion is best prevented through proper design. Damage can be",
      "minimized by reducing the amount of free caustic, by ensuring adequate water flooding and water flow, by",
      "ensuring proper burner management to minimize hot spots on heater tubes, and by minimizing the ingress",
      "of alkaline producing salts into condensers.",
      "b) In process equipment, caustic injection facilities should be designed to allow proper mixing and adequate",
      "dilution of caustic in order to avoid the concentration of caustic on hot metal surfaces.",
      "c) Carbon steel (and stainless steels) have serious corrosion problems in high-strength caustic solutions at",
      "elevated temperatures. Alloy 400 and some other nickel-based alloys exhibit much lower corrosion rates."
    ],
    "inspection_monitoring": [
      "a) General Corrosion—UT using a straight beam or UT scanning or other similar techniques can measure",
      "general loss.",
      "b) Localized Corrosion—Manual UT, including UT scanning, or AUT can be used. Angle beam (SWUT or",
      "PAUT) or TOFD may be necessary to determine the extent of localized corrosion. RT has also been used",
      "within the limits of the technique.",
      "c) Permanently mounted thickness monitoring sensors can be used.",
      "d) Heat or steam tracing can cause localized corrosion at the point of contact due to locally high temperatures",
      "or improper installation. This is an area to focus on for inspection.",
      "e) Caustic injection sites should be examined and monitored as discussed in API 570 and API 574.",
      "f) When internal access is not available (e.g. steam equipment, tubing, small-diameter equipment, or",
      "equipment with ports), VT may be performed using a boroscope.",
      "DAMAGE MECHANISMS AFFECTING FIXED EQUIPMENT IN THE REFINING INDUSTRY 71"
    ]
  },
  {
    "id": "3.15",
    "name": "Caustic Stress Corrosion Cracking",
    "section": "3.15",
    "summary": "Caustic SCC is characterized by surface-initiated cracks that occur in piping and equipment exposed to caustic (alkaline hydroxide solutions) at elevated temperature, primarily adjacent to non-PWHT’d welds. It is a form of ASCC. The temperature above which caustic SCC occurs depends on the concentra",
    "description": "Caustic SCC is characterized by surface-initiated cracks that occur in piping and equipment exposed to caustic (alkaline hydroxide solutions) at elevated temperature, primarily adjacent to non-PWHT’d welds. It is a form of ASCC. The temperature above which caustic SCC occurs depends on the concentration of the caustic solution.",
    "affected_materials": [
      "Carbon steel, low-alloy steels, and 300 series SS are susceptible. Duplex stainless steels are also susceptible",
      "but have shown improved resistance compared to the 300 series SS. Nickel-based alloys are more resistant."
    ],
    "critical_factors": [
      "a) Susceptibility to caustic SCC in caustic soda (NaOH) and caustic potash (KOH) solutions is a function of",
      "caustic strength, metal temperature, and stress level.",
      "b) Increasing caustic concentration and increasing temperature increase the likelihood and rate of cracking.",
      "Conditions likely to result in cracking have been established through plant experience and are presented in",
      "Figure 3-15-1.",
      "c) Cracking can occur at low caustic levels if a concentrating mechanism is present. In such cases, caustic",
      "concentrations of 50 ppm to 100 ppm are sufficient to cause cracking.",
      "d) Residual stresses from welding (in non-stress-relieved welds) or from cold working (such as bending and",
      "forming) will cause cracking, and these high residual stresses are what typically lead to caustic SCC. (Figure",
      "3-15-2 to Figure 3-15-8) Applied stresses, e.g. from pressure or mechanical loading, can also cause caustic",
      "SCC, but this is uncommon since applied stresses are normally low relative to the yield point and are lower",
      "than residual stresses from welding or forming.",
      "e) Thermal stress relief (PWHT) is effective in preventing caustic SCC. (Figure 3-15-1)",
      "f) Crack propagation rates increase dramatically with temperature, and cracks can grow through wall in a matter",
      "of hours during temperature excursions, especially in concentrated caustic or if conditions promote caustic",
      "concentration. Concentration can occur as the result of alternating wet and dry conditions, localized hot spots,",
      "or high-temperature steam out.",
      "g) Special care must be taken with steam tracing or heat tracing design as well as steam out of non-PWHT’d",
      "piping and equipment.",
      "h) Contaminants in the caustic solution, especially sulfides, regardless of concentration, will increase the",
      "likelihood of SCC in non-PWHT’d carbon steel, including in the lower temperature area (area “A”) in",
      "Figure 3-15-1."
    ],
    "affected_units_equipment": [
      "a) Caustic SCC can occur in non-stress-relieved piping and equipment that handles caustic, including H S and",
      "2",
      "mercaptan removal units, as well as equipment that uses caustic for neutralization in sulfuric acid alkylation",
      "units and HF alkylation units. Caustic is sometimes injected into the feed to the crude tower for chloride",
      "control.",
      "b) Failures have occurred in improperly heat-traced piping or equipment as well as heating coils and other heat",
      "transfer equipment.",
      "c) Caustic SCC can occur in equipment as the result of steam cleaning after being in caustic service.",
      "DAMAGE MECHANISMS AFFECTING FIXED EQUIPMENT IN THE REFINING INDUSTRY 73",
      "d) Traces of caustic can become concentrated in BFW and can result in caustic SCC of boiler tubes that",
      "alternate between wet and dry conditions due to overfiring. It can also occur in superheaters due to steam",
      "drum carryover.",
      "e) Cracking can occur in boilers at rolled tube joints due to caustic concentrating between the tube and",
      "tubesheet. (Figure 3-15-4)",
      "f) Caustic SCC can also occur as the result of unintended carryover of caustic into equipment not designed to",
      "handle hot caustic (e.g. not stress relieved), such as steam condensate piping or process equipment",
      "downstream of a caustic treating section of a process unit."
    ],
    "appearance": [
      "a) Caustic SCC typically propagates parallel to the weld in adjacent base metal, i.e. in the zone of highest",
      "welding residual stress, but can also occur in the weld deposit or HAZ and can be transverse to the weld.",
      "b) The pattern of cracking observed on the steel surface is sometimes described as a spider web of small cracks",
      "that often initiate at or interconnect with weld-related flaws that serve as local stress risers.",
      "c) Cracks can be confirmed through metallographic examination. Cracks are typically branched and",
      "predominantly intergranular. Cracking that occurs in as-welded carbon steel typically appears as a network",
      "of very fine, oxide-filled cracks.",
      "d) Cracking in 300 series SS is most often transgranular but can be intergranular even in non-sensitized",
      "material. When transgranular, it can be difficult to distinguish from Cl− SCC. Caustic SCC should exhibit a",
      "black magnetite layer on the crack surface, whereas Cl− SCC should not produce that type of oxide scale.",
      "e) Similarly, caustic SCC of nickel-based alloys has been observed as either intergranular (Figure 3-15-9) or",
      "transgranular (Figure 3-15-10)."
    ],
    "prevention_mitigation": [
      "a) Cracking can be effectively prevented by means of a stress-relieving heat treatment (e.g. PWHT). A heat",
      "treatment at 1150 °F (620 °C) minimum with a minimum holding time of 1 hr is considered an effective stress",
      "relieving heat treatment for carbon steel. The same requirement applies to repair welds and to internal and",
      "external attachment welds.",
      "In contaminated caustic solutions, stress relief may be needed to prevent cracking of carbon steel even",
      "at low, otherwise “safe” temperatures (area “A” in Figure 3-15-1).",
      "b) 300 series SS offer little advantage in resistance to cracking over carbon steel.",
      "c) Nickel-based alloys are more resistant to cracking and may be required at higher temperatures and/or caustic",
      "concentrations. However, caustic SCC of these alloys has been observed at high temperatures that promote",
      "the formation of molten caustic in the absence of free water [604 °F (318 °C), at atmospheric pressure]. This",
      "damage has sometimes been referred to as molten caustic cracking.",
      "d) Steam out of non-PWHT’d carbon steel piping and equipment should be avoided. Where necessary,",
      "equipment should be water washed before steaming out, and only low-pressure steam should be used for",
      "short periods of time to minimize exposure.",
      "e) Proper design and operation of the injection system is required to ensure that caustic is properly dispersed",
      "before entering the high-temperature crude preheat system.",
      "f) Ensure all soda ash (sodium carbonate) solution that may have been used as a protective measure against",
      "polythionic acid stress corrosion cracking (PTA SCC) in 300 series SS equipment is drained prior to heating",
      "up as this soda ash can result in caustic SCC of 300 series SS as well as Alloy 800 and Alloy 825 as the",
      "water is boiled away.",
      "74 API RECOMMENDED PRACTICE 571"
    ],
    "inspection_monitoring": [
      "a) WFMT, ACFM, and ECT can be effective techniques to detect these surface-breaking cracks. Proper surface",
      "preparation is necessary to ensure cracking is not masked by blending or smearing metal into the cracks.",
      "The method of surface preparation is dependent upon the specific technique.",
      "b) Angle beam ultrasonic techniques (SWUT and PAUT) can be effective to detect and size cracks. These",
      "ultrasonic techniques can be used to periodically monitor crack growth.",
      "c) PT or MT can be effective. PT may not be effective for finding tight cracks, because the cracks are oxide",
      "filled.",
      "d) RT may not be effective in detecting fine, tight cracks.",
      "e) AET can be used for locating cracks and monitoring crack growth.",
      "f) Severe cracking can at times be identified visually."
    ]
  },
  {
    "id": "3.16",
    "name": "Cavitation",
    "section": "3.16",
    "summary": "a) Cavitation is a form of wear caused by the formation and instantaneous collapse of innumerable tiny vapor bubbles. b) The collapsing bubbles exert severe localized impact forces that can result in metal loss. (Figure 3-16-1) c) The bubbles may contain the vapor phase of the liquid, air, or other ",
    "description": "a) Cavitation is a form of wear caused by the formation and instantaneous collapse of innumerable tiny vapor bubbles. b) The collapsing bubbles exert severe localized impact forces that can result in metal loss. (Figure 3-16-1) c) The bubbles may contain the vapor phase of the liquid, air, or other gas entrained in the liquid medium.",
    "affected_materials": [
      "Most common materials of construction including copper and brass, cast iron, carbon steel, low-alloy steels, 300",
      "series SS, 400 series SS, and nickel-based alloys can be affected by cavitation, although certain materials have",
      "greater resistance than others."
    ],
    "critical_factors": [
      "a) In a pump, the difference between the actual pressure or head of the liquid available (measured on the",
      "suction side) and the vapor pressure of that liquid is called the net positive suction head (NPSH) available.",
      "The minimum head required to prevent cavitation with a given liquid at a given flow rate is called the NPSH",
      "required. Inadequate NPSH can result in cavitation.",
      "b) Temperatures approaching the boiling point of the liquid are more likely to result in bubble formation than",
      "lower-temperature operation.",
      "c) The presence of solid or abrasive particles is not required for cavitation damage but will accelerate the",
      "damage.",
      "d) Cavitation taking place in a corrosive environment can be accelerated by the corrosive effects of the",
      "environment. This is often referred to as cavitation-corrosion."
    ],
    "affected_units_equipment": [
      "a) Cavitation is most often observed in pump casings, pump impellers (low-pressure side), and in piping",
      "downstream of orifices or control valves.",
      "b) Damage can also be found in restricted-flow passages or other areas where turbulent flow is subjected to",
      "rapid pressure changes within a localized region. Examples of affected equipment include heat exchanger",
      "tubes, venturis, and seals."
    ],
    "appearance": [
      "a) Cavitation damage generally looks like sharp-edged pitting but may also have a gouged appearance in",
      "rotational components. Damage is typically localized to the cavitation zone. (Figure 3-16-2 to Figure 3-16-5)",
      "b) Cavitating pumps or downstream of control valves may sound like pebbles are tumbling or rattling inside and",
      "are typically accompanied by higher vibrations."
    ],
    "prevention_mitigation": [
      "a) A mechanical modification or design or operating change is usually required in order to fix a cavitation",
      "problem. Resistance to cavitation damage may not be significantly improved by a material change. However,",
      "wear-resistant alloys and ceramic coatings can help improve cavitation resistance in some situations.",
      "b) Cavitation is best prevented by avoiding conditions that allow the absolute pressure to fall below the vapor",
      "pressure of the liquid. Changing the material may also help. Examples of steps that can be taken include:",
      "82 API RECOMMENDED PRACTICE 571",
      "streamlining the flow path to reduce turbulence;",
      "decreasing fluid velocities;",
      "removing entrained air;",
      "increasing the suction pressure of pumps while reviewing the pump efficiency curve;",
      "altering the fluid properties, perhaps by adding additives;",
      "using hard surfacing or hardfacing; or",
      "using a harder and/or more corrosion-resistant material.",
      "c) When attack is accelerated by the mechanical disruption of protective layers or films on the metal surface,",
      "such as a protective corrosion scale or inhibitor film, changing to a more corrosion-resistant material may be",
      "beneficial. However, changing to a higher hardness version of the same or a similar material in this situation",
