Repository: NoranDh/MECC-team21

File: data/api571_mechanisms.json (part 4 of 17)
[
      "a) Fired heater tubes are the most common type of equipment susceptible to carburization in the environments",
      "mentioned earlier.",
      "b) Coke deposits are a source of carbon that may promote carburization, particularly during steam/air decoke",
      "cycles where temperatures exceed the normal operating temperatures, accelerating the carburization.",
      "c) Carburization is sometimes found in heater tubes in catalytic reformers and coker units or other heaters",
      "where coke can form.",
      "d) Carburization is also encountered in ethylene pyrolysis and steam reformer furnaces."
    ],
    "appearance": [
      "a) The depth of carburization can be confirmed by metallography. (Figure 3-13-1 and Figure 3-13-2)",
      "66 API RECOMMENDED PRACTICE 571",
      "b) Carburization can be confirmed by substantial increases in hardness and loss in ductility.",
      "c) In a more advanced stage, there may be a volumetric increase in the affected component. In this situation,",
      "carbides that form can cause the surrounding metal to “crumble” due to the increase in volume. This has",
      "been termed “catastrophic carburization” and has resulted in significant metal loss over an extended period",
      "of time.",
      "d) Severe cases may also result in bulges, heavy scale, thin-line brittle cracking, and/or “thick-lip” tube failures.",
      "Cracking can also have a “crow’s feet” appearance.",
      "e) A change (increase) in the level of ferromagnetism can occur in some alloys.",
      "f) Carburization results in the formation of metal carbides depleting the surrounding matrix of the carbide",
      "forming element."
    ],
    "prevention_mitigation": [
      "a) Select alloys with adequate resistance to carburization. This typically includes alloys that form stable oxides",
      "on the surface. This benefit is commonly achieved using an alumina-forming coating commonly referred to",
      "as alonizing.",
      "b) Reduce the carbon activity of the process environment.",
      "c) Add low levels of a reactive sulfur compound to the process stream to prevent the absorption of carbon on",
      "the surface of the metal. Typically, sulfur levels less than 10 ppm are needed to prevent carburization."
    ],
    "inspection_monitoring": [
      "a) VT is ineffective in detecting carburization. A-scan UT is ineffective at determining carburized thickness.",
      "b) Carburization can be determined accurately by destructive sampling, i.e. sampling for chemical and/or",
      "physical testing.",
      "c) Inspection for carburization in the initial stages of attack is difficult. If the process-side surfaces are accessible,",
      "hardness testing and field metallography (replication) can be used. Destructive sampling and electromagnetic",
      "based techniques (eddy current) have also been used.",
      "In situ metallography (replication) is rarely used alone for evaluation of carburization and is best used in",
      "combination with other NDE techniques.",
      "Hardness testing carries the same caution as hammer testing for heavily carburized tubes, as it may",
      "create a brittle fracture initiation site.",
      "d) Carburization causes the normally nonmagnetic wrought and cast heat-resistant alloys to become magnetic.",
      "The resulting magnetic permeability provides a methodology for monitoring the extent of carburization",
      "damage. Inspection techniques based on determining increased levels of ferromagnetism (magnetic",
      "permeability) are also useful for alloys that are paramagnetic when initially installed (austenitic alloys).",
      "e) Measurement devices range from simple hand-held magnets to advanced multi-frequency eddy current",
      "instruments. However, surface oxides may interfere with the results.",
      "f) Some instruments and field services can relate the degree of magnetism to the depth of carburization. Most",
      "of the instruments are proprietary, and the field services are limited.",
      "g) In the advanced stages of carburization where cracking has initiated, RT, UT, and some magnetic",
      "techniques, which can be combined for effectiveness, may be used.",
      "DAMAGE MECHANISMS AFFECTING FIXED EQUIPMENT IN THE REFINING INDUSTRY 67",
      "h) Specialized time of flight diffraction (TOFD) has been used to determine the case depth of carburization but",
      "requires trained technicians for application and interpretation.",
      "i) Cast austenitic stainless steel tubes and Cr-Mo ferritic alloy tubes in fired heater/boiler service should not be",
      "hammer tested when tubes are heavily carburized."
    ],
    "related_mechanisms": [
      "Metal dusting (3.44)."
    ],
    "references": [
      "1. ASM Handbook—Corrosion, Volume 13, ASM International, Materials Park, OH.",
      "2. H.J. Grabke, Carburization: A High Temperature Corrosion Phenomenon, Part 1: State-of-the-Art Review;",
      "Part 2: Best Practices for Testing Alloys, MTI Publication No. 52.",
      "3. API Recommended Practice 939-C, Guidelines for Avoiding Sulfidation (Sulfidic) Corrosion Failures in Oil",
      "Refineries, American Petroleum Institute, Washington, DC",
      "4. API Recommended Practice 573, Inspection of Fired Boilers and Heaters, American Petroleum Institute,",
      "Washington, DC.",
      "Figure 3-13-1—Carburization (dark areas) of an HP-modified tube from an",
      "ethylene furnace after 3 years at 1900 °F (1040 °C).",
      "68 API RECOMMENDED PRACTICE 571",
      "Figure 3-13-2—A photomicrograph of a cross section of a 304H cyclone from a fluid coker",
      "showing surface carburization after 24 years. Magnification 35X.",
      "DAMAGE MECHANISMS AFFECTING FIXED EQUIPMENT IN THE REFINING INDUSTRY 69"
    ]
  },
  {
    "id": "3.14",
    "name": "Caustic Corrosion",
    "section": "3.14",
    "summary": "Localized corrosion due to the concentration of caustic (alkaline) solutions such as NaOH and KOH, and/or corrosive salts from those solutions, that usually occurs under evaporative or high heat transfer conditions (commonly called caustic gouging). Also, corrosion resulting in general thinning can ",
    "description": "Localized corrosion due to the concentration of caustic (alkaline) solutions such as NaOH and KOH, and/or corrosive salts from those solutions, that usually occurs under evaporative or high heat transfer conditions (commonly called caustic gouging). Also, corrosion resulting in general thinning can occur at elevated temperatures, depending on alkali or caustic solution strength.",
    "aliases": [],
    "affected_materials": [
      "Primarily carbon steel, low-alloy steels, and 400 series SS. Carbon steel is the material most commonly used in",
      "situations where caustic corrosion is a concern. 300 series SS is generally resistant to caustic corrosion until",
      "passivity is damaged, which can occur in the approximate temperature range of 160 °F to 210 °F (70 °C to",
      "100 °C), depending on the concentration. 300 series SS can also be susceptible to caustic SCC at these elevated",
      "temperatures. (See 3.15.)"
    ],
    "critical_factors": [
      "a) Caustic (NaOH or KOH) must be present. The following are sources of caustic.",
      "Caustic is commonly added to treat BFW and may also enter inadvertently during regeneration of",
      "demineralizers.",
      "Caustic is sometimes added to process streams for acid neutralization or as a reactant to remove sulfur",
      "or chlorides.",
      "Alkaline solutions or salts may also enter process streams through leaks in condensers or other process",
      "equipment.",
      "Concentrated caustic is handled in the storage and feed equipment used for feeding caustic into BFW",
      "or process streams.",
      "b) In high-solution-strength caustic, temperatures above about 170 °F (75 °C), with the temperature limit",
      "depending on the caustic concentration, will cause general corrosion of carbon steel. (See Figure 3-15-1 in"
    ],
    "affected_units_equipment": [
      "a) Localized caustic corrosion (caustic gouging) is most often associated with boilers and steam-generating",
      "equipment including heat exchangers. This also applies to steam-generating equipment in H manufacturing",
      "2",
      "units and steam generators within other process units.",
      "b) Similar concentrating effects of caustic can occur where caustic is added to crude unit feed.",
      "70 API RECOMMENDED PRACTICE 571",
      "Accelerated localized corrosion can occur in preheat exchangers, furnace tubes, and transfer lines, if the",
      "caustic is not effectively mixed in the oil stream.",
      "c) Units that use caustic for removing sulfur compounds from process streams can also be subject to caustic",
      "corrosion.",
      "d) Heat-traced tanks used for caustic storage and caustic feed equipment near the process injection location",
      "can suffer caustic corrosion if temperatures get too high."
    ],
    "appearance": [
      "a) Caustic gouging is typically characterized by localized metal loss that may appear as grooves in a boiler tube",
      "or locally thinned areas under insulating deposits. (Figure 3-14-1 and Figure 3-14-2)",
      "b) Deposits may fill corroded depressions and mask damage below. Probing suspect areas with a sharp",
      "instrument may be required.",
      "c) Localized gouging may result along a waterline where corrosives concentrate. In vertical tubes, this may",
      "appear as a circumferential groove.",
      "d) In horizontal or sloped tubes, grooving may appear at the top of the tube or as longitudinal grooves on",
      "opposite sides of the tube.",
      "e) Corrosion of carbon steel in high-concentration caustic at elevated temperatures will be generalized but likely",
      "confined to the location of the high temperature, e.g. next to heat tracing."
    ],
    "prevention_mitigation": [
      "a) In steam-generating equipment, caustic corrosion is best prevented through proper design. Damage can be",
      "minimized by reducing the amount of free caustic, by ensuring adequate water flooding and water flow, by",
      "ensuring proper burner management to minimize hot spots on heater tubes, and by minimizing the ingress",
      "of alkaline producing salts into condensers.",
      "b) In process equipment, caustic injection facilities should be designed to allow proper mixing and adequate",
      "dilution of caustic in order to avoid the concentration of caustic on hot metal surfaces.",
      "c) Carbon steel (and stainless steels) have serious corrosion problems in high-strength caustic solutions at",
      "elevated temperatures. Alloy 400 and some other nickel-based alloys exhibit much lower corrosion rates."
    ],
    "inspection_monitoring": [
      "a) General Corrosion—UT using a straight beam or UT scanning or other similar techniques can measure",
      "general loss.",
      "b) Localized Corrosion—Manual UT, including UT scanning, or AUT can be used. Angle beam (SWUT or",
      "PAUT) or TOFD may be necessary to determine the extent of localized corrosion. RT has also been used",
      "within the limits of the technique.",
      "c) Permanently mounted thickness monitoring sensors can be used.",
      "d) Heat or steam tracing can cause localized corrosion at the point of contact due to locally high temperatures",
      "or improper installation. This is an area to focus on for inspection.",
      "e) Caustic injection sites should be examined and monitored as discussed in API 570 and API 574.",
      "f) When internal access is not available (e.g. steam equipment, tubing, small-diameter equipment, or",
      "equipment with ports), VT may be performed using a boroscope.",
      "DAMAGE MECHANISMS AFFECTING FIXED EQUIPMENT IN THE REFINING INDUSTRY 71"
    ],
    "related_mechanisms": [
      "Caustic SCC (3.15). Caustic gouging has also been referred to as ductile gouging."
    ],
    "references": [
      "1. ASM Handbook—Failure Analysis and Prevention, Volume 11, ASM International, Materials Park, OH.",
      "2. R.D. Port and H.M. Herro, The Nalco Guide to Boiler Failure Analysis, McGraw-Hill, New York, NY, 1991,",
      "pp. 58–70.",
      "Figure 3-14-1—ID deposits on carbon steel boiler tube with damage due to caustic corrosion.",
      "Figure 3-14-2—Cross section of tube in Figure 3-14-1 showing",
      "localized attack due to caustic corrosion.",
      "72 API RECOMMENDED PRACTICE 571"
    ]
  },
  {
    "id": "3.15",
    "name": "Caustic Stress Corrosion Cracking",
    "section": "3.15",
    "summary": "Caustic SCC is characterized by surface-initiated cracks that occur in piping and equipment exposed to caustic (alkaline hydroxide solutions) at elevated temperature, primarily adjacent to non-PWHT’d welds. It is a form of ASCC. The temperature above which caustic SCC occurs depends on the concentra",
    "description": "Caustic SCC is characterized by surface-initiated cracks that occur in piping and equipment exposed to caustic (alkaline hydroxide solutions) at elevated temperature, primarily adjacent to non-PWHT’d welds. It is a form of ASCC. The temperature above which caustic SCC occurs depends on the concentration of the caustic solution.",
    "aliases": [],
    "affected_materials": [
      "Carbon steel, low-alloy steels, and 300 series SS are susceptible. Duplex stainless steels are also susceptible",
      "but have shown improved resistance compared to the 300 series SS. Nickel-based alloys are more resistant."
    ],
    "critical_factors": [
      "a) Susceptibility to caustic SCC in caustic soda (NaOH) and caustic potash (KOH) solutions is a function of",
      "caustic strength, metal temperature, and stress level.",
      "b) Increasing caustic concentration and increasing temperature increase the likelihood and rate of cracking.",
      "Conditions likely to result in cracking have been established through plant experience and are presented in",
      "Figure 3-15-1.",
      "c) Cracking can occur at low caustic levels if a concentrating mechanism is present. In such cases, caustic",
      "concentrations of 50 ppm to 100 ppm are sufficient to cause cracking.",
      "d) Residual stresses from welding (in non-stress-relieved welds) or from cold working (such as bending and",
      "forming) will cause cracking, and these high residual stresses are what typically lead to caustic SCC. (Figure",
      "3-15-2 to Figure 3-15-8) Applied stresses, e.g. from pressure or mechanical loading, can also cause caustic",
      "SCC, but this is uncommon since applied stresses are normally low relative to the yield point and are lower",
      "than residual stresses from welding or forming.",
      "e) Thermal stress relief (PWHT) is effective in preventing caustic SCC. (Figure 3-15-1)",
      "f) Crack propagation rates increase dramatically with temperature, and cracks can grow through wall in a matter",
      "of hours during temperature excursions, especially in concentrated caustic or if conditions promote caustic",
      "concentration. Concentration can occur as the result of alternating wet and dry conditions, localized hot spots,",
      "or high-temperature steam out.",
      "g) Special care must be taken with steam tracing or heat tracing design as well as steam out of non-PWHT’d",
      "piping and equipment.",
      "h) Contaminants in the caustic solution, especially sulfides, regardless of concentration, will increase the",
      "likelihood of SCC in non-PWHT’d carbon steel, including in the lower temperature area (area “A”) in",
      "Figure 3-15-1."
    ],
    "affected_units_equipment": [
      "a) Caustic SCC can occur in non-stress-relieved piping and equipment that handles caustic, including H S and",
      "2",
      "mercaptan removal units, as well as equipment that uses caustic for neutralization in sulfuric acid alkylation",
      "units and HF alkylation units. Caustic is sometimes injected into the feed to the crude tower for chloride",
      "control.",
      "b) Failures have occurred in improperly heat-traced piping or equipment as well as heating coils and other heat",
      "transfer equipment.",
      "c) Caustic SCC can occur in equipment as the result of steam cleaning after being in caustic service.",
      "DAMAGE MECHANISMS AFFECTING FIXED EQUIPMENT IN THE REFINING INDUSTRY 73",
      "d) Traces of caustic can become concentrated in BFW and can result in caustic SCC of boiler tubes that",
      "alternate between wet and dry conditions due to overfiring. It can also occur in superheaters due to steam",
      "drum carryover.",
      "e) Cracking can occur in boilers at rolled tube joints due to caustic concentrating between the tube and",
      "tubesheet. (Figure 3-15-4)",
      "f) Caustic SCC can also occur as the result of unintended carryover of caustic into equipment not designed to",
      "handle hot caustic (e.g. not stress relieved), such as steam condensate piping or process equipment",
      "downstream of a caustic treating section of a process unit."
    ],
    "appearance": [
      "a) Caustic SCC typically propagates parallel to the weld in adjacent base metal, i.e. in the zone of highest",
      "welding residual stress, but can also occur in the weld deposit or HAZ and can be transverse to the weld.",
      "b) The pattern of cracking observed on the steel surface is sometimes described as a spider web of small cracks",
      "that often initiate at or interconnect with weld-related flaws that serve as local stress risers.",
      "c) Cracks can be confirmed through metallographic examination. Cracks are typically branched and",
      "predominantly intergranular. Cracking that occurs in as-welded carbon steel typically appears as a network",
      "of very fine, oxide-filled cracks.",
      "d) Cracking in 300 series SS is most often transgranular but can be intergranular even in non-sensitized",
      "material. When transgranular, it can be difficult to distinguish from Cl− SCC. Caustic SCC should exhibit a",
      "black magnetite layer on the crack surface, whereas Cl− SCC should not produce that type of oxide scale.",
      "e) Similarly, caustic SCC of nickel-based alloys has been observed as either intergranular (Figure 3-15-9) or",
      "transgranular (Figure 3-15-10)."
    ],
    "prevention_mitigation": [
      "a) Cracking can be effectively prevented by means of a stress-relieving heat treatment (e.g. PWHT). A heat",
      "treatment at 1150 °F (620 °C) minimum with a minimum holding time of 1 hr is considered an effective stress",
      "relieving heat treatment for carbon steel. The same requirement applies to repair welds and to internal and",
      "external attachment welds.",
      "In contaminated caustic solutions, stress relief may be needed to prevent cracking of carbon steel even",
      "at low, otherwise “safe” temperatures (area “A” in Figure 3-15-1).",
      "b) 300 series SS offer little advantage in resistance to cracking over carbon steel.",
      "c) Nickel-based alloys are more resistant to cracking and may be required at higher temperatures and/or caustic",
      "concentrations. However, caustic SCC of these alloys has been observed at high temperatures that promote",
      "the formation of molten caustic in the absence of free water [604 °F (318 °C), at atmospheric pressure]. This",
      "damage has sometimes been referred to as molten caustic cracking.",
      "d) Steam out of non-PWHT’d carbon steel piping and equipment should be avoided. Where necessary,",
      "equipment should be water washed before steaming out, and only low-pressure steam should be used for",
      "short periods of time to minimize exposure.",
      "e) Proper design and operation of the injection system is required to ensure that caustic is properly dispersed",
      "before entering the high-temperature crude preheat system.",
      "f) Ensure all soda ash (sodium carbonate) solution that may have been used as a protective measure against",
      "polythionic acid stress corrosion cracking (PTA SCC) in 300 series SS equipment is drained prior to heating",
      "up as this soda ash can result in caustic SCC of 300 series SS as well as Alloy 800 and Alloy 825 as the",
      "water is boiled away.",
      "74 API RECOMMENDED PRACTICE 571"
    ],
    "inspection_monitoring": [
      "a) WFMT, ACFM, and ECT can be effective techniques to detect these surface-breaking cracks. Proper surface",
      "preparation is necessary to ensure cracking is not masked by blending or smearing metal into the cracks.",
      "The method of surface preparation is dependent upon the specific technique.",
      "b) Angle beam ultrasonic techniques (SWUT and PAUT) can be effective to detect and size cracks. These",
      "ultrasonic techniques can be used to periodically monitor crack growth.",
      "c) PT or MT can be effective. PT may not be effective for finding tight cracks, because the cracks are oxide",
      "filled.",
      "d) RT may not be effective in detecting fine, tight cracks.",
      "e) AET can be used for locating cracks and monitoring crack growth.",
      "f) Severe cracking can at times be identified visually."
    ],
    "related_mechanisms": [
      "Amine SCC (3.3) and carbonate SCC (3.12) are two other similar forms of ASCC. Caustic SCC has also been",
      "called caustic embrittlement, but this is a misnomer and an obsolete term. Caustic SCC is a SCC mechanism,",
      "not an embrittlement mechanism."
    ],
    "references": [
      "1. NACE 37519, NACE Corrosion Data Survey—Metals Section, Fifth Edition, NACE International, Houston,",
      "TX.",
      "2. “Fitness-For-Service Evaluation Procedures for Operating Pressure Vessels, Tanks, and Piping in Refinery",
      "and Chemical Service,” Materials Properties Council, FS-26, Draft No. 5, Consultants Report, NY, 1995.",
      "3. J.K. Nelson, “Materials of Construction for Alkalies and Hypochlorites,” Process Industries Corrosion—The",
      "Theory and Practice, NACE International, Houston, TX, 1986, pp. 297–310.",
      "4. NACE SP0403, Avoiding Caustic Stress Corrosion Cracking of Refinery Equipment and Piping, NACE",
      "International, Houston, TX.",
      "5. REFIN•COR, Corrosion Technology Week, 2011, NACE International, Houston, TX.",
      "6. “Environmentally Assisted Cracking,” ASM Handbook—Corrosion: Environments and Industries, Volume",
      "13C, ASM International, Materials Park, OH, 2007.",
      "DAMAGE MECHANISMS AFFECTING FIXED EQUIPMENT IN THE REFINING INDUSTRY 75",
      "Source: NACE SP0403-2015 (formerly RP0403), Avoiding Caustic Stress Corrosion Cracking of Refinery Equipment",
      "and Piping, from NACE International. For more information, see https://www.nace.org/home.",
      "Figure 3-15-1—Recommended operating limits for carbon steel in caustic service. (Reference 4)",
      "76 API RECOMMENDED PRACTICE 571",
      "Figure 3-15-2—Cracking initiating on the inside surface of a non-stress-relieved carbon steel heat",
      "exchanger bend after 8 years in 15 % to 20 % caustic service at 140 °F to 240 °F (60 °C to 115 °C).",
      "Figure 3-15-3—Photomicrograph of a crack in the tube shown in Figure 3-15-2.",
      "DAMAGE MECHANISMS AFFECTING FIXED EQUIPMENT IN THE REFINING INDUSTRY 77",
      "Figure 3-15-4—Cracking in a boiler tubesheet due to caustic",
      "concentrating between the tube and the tubesheet.",
      "Figure 3-15-5—Photomicrograph of a crack in the tubesheet shown in Figure 3-15-4.",
      "78 API RECOMMENDED PRACTICE 571",
      "Figure 3-15-6—Photomicrograph of caustic cracking initiating on the ID of a carbon steel socket weld",
      "in non-PWHT’d piping in a suction drum downstream of a caustic scrubber. Unetched.",
      "Figure 3-15-7—Figure 3-15-6 in the etched condition.",
      "DAMAGE MECHANISMS AFFECTING FIXED EQUIPMENT IN THE REFINING INDUSTRY 79",
      "Figure 3-15-8—Stainless steel expansion bellows from a steam-driven",
      "turbine previously subjected to a caustic carryover upset condition.",
      "Figure 3-15-9—Micrograph showing intergranular caustic SCC in an expansion joint",
      "bellows constructed of Alloy 625 in a 400 psig steam superheater. (Reference 4)",
      "80 API RECOMMENDED PRACTICE 571",
      "Figure 3-15-10—Micrograph showing transgranular caustic",
      "SCC in Alloy 825. Magnification 200X. (Reference 5)",
      "DAMAGE MECHANISMS AFFECTING FIXED EQUIPMENT IN THE REFINING INDUSTRY 81"
    ]
  },
  {
    "id": "3.16",
    "name": "Cavitation",
    "section": "3.16",
    "summary": "a) Cavitation is a form of wear caused by the formation and instantaneous collapse of innumerable tiny vapor bubbles. b) The collapsing bubbles exert severe localized impact forces that can result in metal loss. (Figure 3-16-1) c) The bubbles may contain the vapor phase of the liquid, air, or other ",
    "description": "a) Cavitation is a form of wear caused by the formation and instantaneous collapse of innumerable tiny vapor bubbles. b) The collapsing bubbles exert severe localized impact forces that can result in metal loss. (Figure 3-16-1) c) The bubbles may contain the vapor phase of the liquid, air, or other gas entrained in the liquid medium.",
    "aliases": [],
    "affected_materials": [
      "Most common materials of construction including copper and brass, cast iron, carbon steel, low-alloy steels, 300",
      "series SS, 400 series SS, and nickel-based alloys can be affected by cavitation, although certain materials have",
      "greater resistance than others."
    ],
    "critical_factors": [
      "a) In a pump, the difference between the actual pressure or head of the liquid available (measured on the",
      "suction side) and the vapor pressure of that liquid is called the net positive suction head (NPSH) available.",
      "The minimum head required to prevent cavitation with a given liquid at a given flow rate is called the NPSH",
      "required. Inadequate NPSH can result in cavitation.",
      "b) Temperatures approaching the boiling point of the liquid are more likely to result in bubble formation than",
      "lower-temperature operation.",
      "c) The presence of solid or abrasive particles is not required for cavitation damage but will accelerate the",
      "damage.",
      "d) Cavitation taking place in a corrosive environment can be accelerated by the corrosive effects of the",
      "environment. This is often referred to as cavitation-corrosion."
    ],
    "affected_units_equipment": [
      "a) Cavitation is most often observed in pump casings, pump impellers (low-pressure side), and in piping",
      "downstream of orifices or control valves.",
      "b) Damage can also be found in restricted-flow passages or other areas where turbulent flow is subjected to",
      "rapid pressure changes within a localized region. Examples of affected equipment include heat exchanger",
      "tubes, venturis, and seals."
    ],
    "appearance": [
      "a) Cavitation damage generally looks like sharp-edged pitting but may also have a gouged appearance in",
      "rotational components. Damage is typically localized to the cavitation zone. (Figure 3-16-2 to Figure 3-16-5)",
      "b) Cavitating pumps or downstream of control valves may sound like pebbles are tumbling or rattling inside and",
      "are typically accompanied by higher vibrations."
    ],
    "prevention_mitigation": [
      "a) A mechanical modification or design or operating change is usually required in order to fix a cavitation",
      "problem. Resistance to cavitation damage may not be significantly improved by a material change. However,",
      "wear-resistant alloys and ceramic coatings can help improve cavitation resistance in some situations.",
      "b) Cavitation is best prevented by avoiding conditions that allow the absolute pressure to fall below the vapor",
      "pressure of the liquid. Changing the material may also help. Examples of steps that can be taken include:",
      "82 API RECOMMENDED PRACTICE 571",
      "streamlining the flow path to reduce turbulence;",
      "decreasing fluid velocities;",
      "removing entrained air;",
      "increasing the suction pressure of pumps while reviewing the pump efficiency curve;",
      "altering the fluid properties, perhaps by adding additives;",
      "using hard surfacing or hardfacing; or",
      "using a harder and/or more corrosion-resistant material.",
      "c) When attack is accelerated by the mechanical disruption of protective layers or films on the metal surface,",
      "such as a protective corrosion scale or inhibitor film, changing to a more corrosion-resistant material may be",
      "beneficial. However, changing to a higher hardness version of the same or a similar material in this situation",
      "may not improve cavitation resistance. In addition, excessively hard materials may not be suitable if they lack",
      "the toughness required to withstand the high local pressures and impact (shear loads) of the collapsing",
      "bubbles."
    ],
    "inspection_monitoring": [
      "a) VT of suspect areas, including use of a boroscope if direct access is not available, can often identify cavitation",
      "damage. Typically, the inspection is performed during plant shutdowns.",
      "b) UT, including manual UT scanning and/or AUT, can be used for measuring remaining thickness at damaged",
      "areas if the damaged area is large enough and smooth enough for UT to be effective. However, since the",
      "damage is normally highly localized, it might be difficult to pinpoint the location of the damage.",
      "It can be difficult to get accurate thickness readings on pump casings or other castings due to their",
      "inherent thickness variability combined with the fact that inside and outside surfaces may not be parallel.",
      "c) RT can be used to quantify thickness loss in affected components if accessibility allows. Pitting location and",
      "depth are measured with quantitative radiographic techniques.",
      "d) Acoustic monitoring of turbulent areas can detect characteristic sound frequencies associated with cavitation.",
      "The technique is a qualitative method to determine damage progression.",
      "e) Other techniques include monitoring of fluid properties to find locations of highly turbulent flow."
    ],
    "related_mechanisms": [
      "Erosion and erosion-corrosion (3.27)."
    ],
    "references": [
      "1. “Evaluation of Erosion and Cavitation,” Metals Handbook—Corrosion, Volume 13, ASM International,",
      "Materials Park, OH.",
      "2. C.P. Dillon, Corrosion Control in the Chemical Process Industries, Materials Technology Institute (printed by",
      "NACE), MTI Publication No 45, Second Edition, St. Louis, MO, 1994.",
      "3. V.R. Pludek, Design and Corrosion Control, Macmillan Press, 1979.",
      "DAMAGE MECHANISMS AFFECTING FIXED EQUIPMENT IN THE REFINING INDUSTRY 83",
      "Figure 3-16-1—Mechanism of cavitation damage. As vapor bubbles collapse, microjets",
      "form that result in high forces that damage the equipment.",
      "Figure 3-16-2—Cutaway of a CS butterfly valve with cavitation damage after 2 years",
      "of service due to a high pressure drop across the valve in a hydrocarbon drain line",
      "off a cold low-pressure separator in an atmospheric resid desulfurizing unit.",
      "84 API RECOMMENDED PRACTICE 571",
      "Figure 3-16-3—Closer view of the damaged surface of the butterfly valve in Figure 3-16-2.",
      "Figure 3-16-4—Cavitation pitting on the low-pressure side of a stainless steel pump impeller.",
      "DAMAGE MECHANISMS AFFECTING FIXED EQUIPMENT IN THE REFINING INDUSTRY 85",
      "Figure 3-16-5—Pitting caused by cavitation on the water side of a",
      "cast iron cylinder liner in a large engine.",
      "86 API RECOMMENDED PRACTICE 571"
    ]
  },
  {
    "id": "3.17",
    "name": "Chloride Stress Corrosion Cracking",
    "section": "3.17",
    "summary": "Surface initiated cracking of 300 series SS and some nickel-based alloys under the combined action of tensile stress, temperature, and an aqueous chloride environment. It is also referred to as chloride cracking.",
    "description": "Surface initiated cracking of 300 series SS and some nickel-based alloys under the combined action of tensile stress, temperature, and an aqueous chloride environment. It is also referred to as chloride cracking.",
    "aliases": [],
    "affected_materials": [
      "a) All 300 series SS are highly susceptible. Welds in 300 series SS normally contain some ferrite, producing a",
      "duplex structure that is usually more resistant to chloride stress corrosion cracking (Cl– SCC) than the base",
      "metal.",
      "b) Duplex stainless steels are more resistant but still susceptible.",
      "c) Nickel-based alloys are highly resistant but not immune."
    ],
    "critical_factors": [
      "a) Chloride content, temperature, pH, tensile stress, presence of oxygen, and alloy composition are critical",
      "factors.",
      "b) Cl− SCC is caused by the inorganic chloride ion (Cl−) (or other inorganic halide ions such as bromide, in which",
      "case it might be named differently). Organic chlorides will not directly cause Cl− SCC, but they can, and",
      "typically do, produce ionic, inorganic chlorides by the processes of hydrolysis or thermal decomposition",
      "(pyrolysis). Therefore, organic chlorides can lead to Cl− SCC.",
      "c) Increasing levels of chloride increase the likelihood of cracking.",
      "No practical lower limit for chlorides exists because of the potential for chlorides to concentrate. For",
      "example, heat transfer conditions, as on the surface of exchanger tubes, significantly increase cracking",
      "potential. Repetitive wetting and drying situations, including alternating steam and water, can also lead",
      "to cracking.",
      "Non-condensing systems will be a particular concern, because the chlorides cannot be removed with the",
      "water phase.",
      "d) Increasing temperatures increase the potential for cracking, as long as the other required elements (stress",
      "and aqueous chloride solution) are present concurrently.",
      "Although there are exceptions at lower temperatures and even ambient temperature, particularly with",
      "highly cold worked or sensitized materials, cracking usually occurs at metal temperatures above about",
      "140 °F (60 °C), and experience has shown this to be a useful temperature limit guideline for fixed",
      "equipment in the refining industry.",
      "e) The potential for cracking increases at lower pH; however, SCC usually does not occur at pH values below",
      "2. At these lower pH values, uniform corrosion generally predominates. Cl− SCC tendency decreases toward",
      "the alkaline pH region; however, stainless steels and some nickel-based alloys (e.g. Alloy 800 and Alloy 825)",
      "can suffer caustic SCC in alkaline environments. (See 3.15.)",
      "f) The tensile stress may be applied or residual. The most common area of concern is non-stress-relieved",
      "welds. However, highly stressed or cold worked components, such as expansion bellows, are also highly",
      "susceptible to cracking.",
      "g) Oxygen dissolved in the water normally accelerates SCC, but it is not clear whether there is an oxygen",
      "concentration threshold below which Cl− SCC does not occur. Other oxidizers in addition to oxygen (e.g. CO",
      "and CO ) can also enhance Cl− SCC.",
      "2",
      "DAMAGE MECHANISMS AFFECTING FIXED EQUIPMENT IN THE REFINING INDUSTRY 87",
      "h) Nickel content of the alloy has a major effect on resistance. The greatest susceptibility occurs in stainless",
      "steels with a nickel content of 8 % to 12 %.",
      "Alloys with nickel contents above 35 % are highly resistant, and alloys above 45 % are nearly immune",
      "in refining applications, but cracking can still occur in severe conditions.",
      "Low-nickel stainless steels, such as the duplex (ferrite-austenite) stainless steels, have improved",
      "resistance over the 300 series SS but are not immune."
    ],
    "affected_units_equipment": [
      "a) Most non-stress-relieved 300 series SS piping and equipment in any process unit are susceptible to Cl− SCC.",
      "Even if the process side will not cause SCC, if the piping or equipment operates above 140 °F (60 °C), it is",
      "likely exposed to alternating wet and dry conditions on the outside.",
      "b) Chloride cracking has occurred in water-cooled condensers and on the process side of crude tower overhead",
      "condensers.",
      "c) Stainless steel drains in hydroprocessing units are susceptible to cracking, particularly during start-up, if not",
      "properly purged.",
      "d) Bellows and instrument tubing, particularly those associated with hydrogen recycle streams contaminated",
      "with chlorides, can be affected.",
      "e) External Cl− SCC can occur on insulated 300 series SS surfaces when insulation gets wet.",
      "The operating temperature range of most concern for external Cl− SCC is 140 °F (60 °C) to 400 °F",
      "(205 °C).",
      "f) Chloride cracking has occurred in boiler drain lines.",
      "g) Highly localized Cl− SCC has occurred in exchanger tube bundles where the bulk fluid temperature inside",
      "the tubes was above the water dew point. Cold fluid entering the shell side caused shock condensation within",
      "the tubes and resultant chloride cracking on the tube side.",
      "h) Units processing or co-processing bio-based or renewable feedstocks (biomass, natural fats and oils, etc.)",
      "are particularly susceptible to Cl− SCC due to high levels of organic chlorides converting to inorganic chlorides",
      "in the reactor effluent."
    ],
    "appearance": [
      "a) Surface-breaking cracks can occur from the process side or externally under insulation. (Figure 3-17-1 and",
      "Figure 3-17-2)",
      "b) The component usually shows no visible signs of corrosion.",
      "c) Characteristic stress corrosion cracks have many branches and may be visually detectable as spider web or",
      "craze cracking on the surface. (Figure 3-17-3)",
      "d) Metallography of cracked samples typically shows branched, transgranular cracks. (Figure 3-17-4 to Figure",
      "3-17-6)",
      "e) Cracking of sensitized 300 series SS may be intergranular.",
      "f) Cl− SCC in nickel-based alloys, which can occur under severe conditions, appears similar to Cl− SCC in",
      "stainless steel. (Figure 3-17-7)",
      "g) Fracture surfaces typically have a brittle appearance.",
      "88 API RECOMMENDED PRACTICE 571"
    ],
    "prevention_mitigation": [
      "a) Materials of construction resistant to Cl− SCC should be used. Carbon steels, low-alloy steels, and 400 series",
      "SS are not susceptible to Cl− SCC.",
      "b) When hydrotesting, low-chloride-content water should be used, followed quickly by thorough dryout.",
      "c) A suitable coating should be applied to stainless steel piping and equipment prior to insulating.",
      "Shrink-wrapped PVC labels, coatings, or label adhesives with high levels of chlorides or other halogen",
      "ions should be avoided.",
      "d) Avoid designs that create stagnant regions where chlorides can deposit or concentrate.",
      "e) Although not a standard or common refining industry practice, a suitable high-temperature stress relief of 300",
      "series SS after fabrication will reduce residual stresses. However, consideration should be given to the",
