Repository: NoranDh/MECC-team21

File: data/api571_mechanisms_clean.json (part 4 of 13)
[
      "may not improve cavitation resistance. In addition, excessively hard materials may not be suitable if they lack",
      "the toughness required to withstand the high local pressures and impact (shear loads) of the collapsing",
      "bubbles."
    ],
    "inspection_monitoring": [
      "a) VT of suspect areas, including use of a boroscope if direct access is not available, can often identify cavitation",
      "damage. Typically, the inspection is performed during plant shutdowns.",
      "b) UT, including manual UT scanning and/or AUT, can be used for measuring remaining thickness at damaged",
      "areas if the damaged area is large enough and smooth enough for UT to be effective. However, since the",
      "damage is normally highly localized, it might be difficult to pinpoint the location of the damage.",
      "It can be difficult to get accurate thickness readings on pump casings or other castings due to their",
      "inherent thickness variability combined with the fact that inside and outside surfaces may not be parallel.",
      "c) RT can be used to quantify thickness loss in affected components if accessibility allows. Pitting location and",
      "depth are measured with quantitative radiographic techniques.",
      "d) Acoustic monitoring of turbulent areas can detect characteristic sound frequencies associated with cavitation.",
      "The technique is a qualitative method to determine damage progression.",
      "e) Other techniques include monitoring of fluid properties to find locations of highly turbulent flow."
    ]
  },
  {
    "id": "3.17",
    "name": "Chloride Stress Corrosion Cracking",
    "section": "3.17",
    "summary": "Surface initiated cracking of 300 series SS and some nickel-based alloys under the combined action of tensile stress, temperature, and an aqueous chloride environment. It is also referred to as chloride cracking.",
    "description": "Surface initiated cracking of 300 series SS and some nickel-based alloys under the combined action of tensile stress, temperature, and an aqueous chloride environment. It is also referred to as chloride cracking.",
    "affected_materials": [
      "a) All 300 series SS are highly susceptible. Welds in 300 series SS normally contain some ferrite, producing a",
      "duplex structure that is usually more resistant to chloride stress corrosion cracking (Cl– SCC) than the base",
      "metal.",
      "b) Duplex stainless steels are more resistant but still susceptible.",
      "c) Nickel-based alloys are highly resistant but not immune."
    ],
    "critical_factors": [
      "a) Chloride content, temperature, pH, tensile stress, presence of oxygen, and alloy composition are critical",
      "factors.",
      "b) Cl− SCC is caused by the inorganic chloride ion (Cl−) (or other inorganic halide ions such as bromide, in which",
      "case it might be named differently). Organic chlorides will not directly cause Cl− SCC, but they can, and",
      "typically do, produce ionic, inorganic chlorides by the processes of hydrolysis or thermal decomposition",
      "(pyrolysis). Therefore, organic chlorides can lead to Cl− SCC.",
      "c) Increasing levels of chloride increase the likelihood of cracking.",
      "No practical lower limit for chlorides exists because of the potential for chlorides to concentrate. For",
      "example, heat transfer conditions, as on the surface of exchanger tubes, significantly increase cracking",
      "potential. Repetitive wetting and drying situations, including alternating steam and water, can also lead",
      "to cracking.",
      "Non-condensing systems will be a particular concern, because the chlorides cannot be removed with the",
      "water phase.",
      "d) Increasing temperatures increase the potential for cracking, as long as the other required elements (stress",
      "and aqueous chloride solution) are present concurrently.",
      "Although there are exceptions at lower temperatures and even ambient temperature, particularly with",
      "highly cold worked or sensitized materials, cracking usually occurs at metal temperatures above about",
      "140 °F (60 °C), and experience has shown this to be a useful temperature limit guideline for fixed",
      "equipment in the refining industry.",
      "e) The potential for cracking increases at lower pH; however, SCC usually does not occur at pH values below",
      "2. At these lower pH values, uniform corrosion generally predominates. Cl− SCC tendency decreases toward",
      "the alkaline pH region; however, stainless steels and some nickel-based alloys (e.g. Alloy 800 and Alloy 825)",
      "can suffer caustic SCC in alkaline environments. (See 3.15.)",
      "f) The tensile stress may be applied or residual. The most common area of concern is non-stress-relieved",
      "welds. However, highly stressed or cold worked components, such as expansion bellows, are also highly",
      "susceptible to cracking.",
      "g) Oxygen dissolved in the water normally accelerates SCC, but it is not clear whether there is an oxygen",
      "concentration threshold below which Cl− SCC does not occur. Other oxidizers in addition to oxygen (e.g. CO",
      "and CO ) can also enhance Cl− SCC.",
      "2",
      "DAMAGE MECHANISMS AFFECTING FIXED EQUIPMENT IN THE REFINING INDUSTRY 87",
      "h) Nickel content of the alloy has a major effect on resistance. The greatest susceptibility occurs in stainless",
      "steels with a nickel content of 8 % to 12 %.",
      "Alloys with nickel contents above 35 % are highly resistant, and alloys above 45 % are nearly immune",
      "in refining applications, but cracking can still occur in severe conditions.",
      "Low-nickel stainless steels, such as the duplex (ferrite-austenite) stainless steels, have improved",
      "resistance over the 300 series SS but are not immune."
    ],
    "affected_units_equipment": [
      "a) Most non-stress-relieved 300 series SS piping and equipment in any process unit are susceptible to Cl− SCC.",
      "Even if the process side will not cause SCC, if the piping or equipment operates above 140 °F (60 °C), it is",
      "likely exposed to alternating wet and dry conditions on the outside.",
      "b) Chloride cracking has occurred in water-cooled condensers and on the process side of crude tower overhead",
      "condensers.",
      "c) Stainless steel drains in hydroprocessing units are susceptible to cracking, particularly during start-up, if not",
      "properly purged.",
      "d) Bellows and instrument tubing, particularly those associated with hydrogen recycle streams contaminated",
      "with chlorides, can be affected.",
      "e) External Cl− SCC can occur on insulated 300 series SS surfaces when insulation gets wet.",
      "The operating temperature range of most concern for external Cl− SCC is 140 °F (60 °C) to 400 °F",
      "(205 °C).",
      "f) Chloride cracking has occurred in boiler drain lines.",
      "g) Highly localized Cl− SCC has occurred in exchanger tube bundles where the bulk fluid temperature inside",
      "the tubes was above the water dew point. Cold fluid entering the shell side caused shock condensation within",
      "the tubes and resultant chloride cracking on the tube side.",
      "h) Units processing or co-processing bio-based or renewable feedstocks (biomass, natural fats and oils, etc.)",
      "are particularly susceptible to Cl− SCC due to high levels of organic chlorides converting to inorganic chlorides",
      "in the reactor effluent."
    ],
    "appearance": [
      "a) Surface-breaking cracks can occur from the process side or externally under insulation. (Figure 3-17-1 and",
      "Figure 3-17-2)",
      "b) The component usually shows no visible signs of corrosion.",
      "c) Characteristic stress corrosion cracks have many branches and may be visually detectable as spider web or",
      "craze cracking on the surface. (Figure 3-17-3)",
      "d) Metallography of cracked samples typically shows branched, transgranular cracks. (Figure 3-17-4 to Figure",
      "3-17-6)",
      "e) Cracking of sensitized 300 series SS may be intergranular.",
      "f) Cl− SCC in nickel-based alloys, which can occur under severe conditions, appears similar to Cl− SCC in",
      "stainless steel. (Figure 3-17-7)",
      "g) Fracture surfaces typically have a brittle appearance.",
      "88 API RECOMMENDED PRACTICE 571"
    ],
    "prevention_mitigation": [
      "a) Materials of construction resistant to Cl− SCC should be used. Carbon steels, low-alloy steels, and 400 series",
      "SS are not susceptible to Cl− SCC.",
      "b) When hydrotesting, low-chloride-content water should be used, followed quickly by thorough dryout.",
      "c) A suitable coating should be applied to stainless steel piping and equipment prior to insulating.",
      "Shrink-wrapped PVC labels, coatings, or label adhesives with high levels of chlorides or other halogen",
      "ions should be avoided.",
      "d) Avoid designs that create stagnant regions where chlorides can deposit or concentrate.",
      "e) Although not a standard or common refining industry practice, a suitable high-temperature stress relief of 300",
      "series SS after fabrication will reduce residual stresses. However, consideration should be given to the",
      "possible effects of sensitization that may occur, increasing susceptibility to PTA SCC (3.52), possible",
      "distortion problems, and the potential for stress relaxation cracking (SRC) (3.54).",
      "f) Avoid exchanger designs with 300 series SS steel tubes and a high delta T between the shell and tube side",
      "where localized condensation can occur on or in the tubes.",
      "g) Avoid contact with high-chloride water run-off that can occur with the use of salts for snow and ice melting."
    ],
    "inspection_monitoring": [
      "Cracking may be either process side or external (usually under insulation that has become wet or where",
      "external water can collect), and it should be understood on which side the damage is occurring in order to",
      "properly develop an inspection plan. Cl− SCC may be detected using the following methods.",
      "a) VT can be used to find advanced stages of cracking.",
      "b) PT can be used for Cl− SCC. However, extremely fine cracks may be difficult to detect with PT. Special",
      "surface preparation methods, including polishing or high-pressure water blast, may be required in some",
      "cases, especially in high-pressure services.",
      "c) ECT inspection methods can be used on condenser tubes as well as piping and pressure vessels.",
      "d) Angle beam UT (SWUT and PAUT) from the opposite wall can be used for crack detection; however,",
      "detection and characterization of the cracking will be difficult due to the craze-cracked, multi-branched",
      "appearance of Cl− SCC.",
      "e) RT is often not sensitive enough to detect cracks except in advanced stages where a sufficient network of",
      "cracks has developed."
    ]
  },
  {
    "id": "3.18",
    "name": "CO Corrosion",
    "section": "3.18",
    "summary": "CO 2 corrosion results when CO 2 dissolves in water to form carbonic acid (H 2 CO 3 ). The acid may lower the pH, and sufficient quantities may promote general corrosion and/or pitting corrosion of carbon steel.",
    "description": "CO 2 corrosion results when CO 2 dissolves in water to form carbonic acid (H 2 CO 3 ). The acid may lower the pH, and sufficient quantities may promote general corrosion and/or pitting corrosion of carbon steel.",
    "affected_materials": [
      "Carbon steel and low-alloy steels are affected. Increasing the level of chromium in steels offers no major",
      "improvement in resistance until a minimum of 12 % Cr is reached, i.e. Type 410 SS. 300 series austenitic SS is",
      "highly resistant to CO corrosion.",
      "2"
    ],
    "critical_factors": [
      "a) Liquid water must be present for CO corrosion to occur. Beyond that, the partial pressure of CO , pH,",
      "2 2",
      "temperature, oxygen contamination, and velocity are critical factors.",
      "b) Increasing partial pressures of CO result in lower pH and, therefore, higher rates of corrosion.",
      "2",
      "c) Corrosion occurs in the liquid water phase, often at locations where CO condenses from the vapor phase.",
      "2",
      "d) Increasing temperatures increase corrosion rate up to the point where CO is driven off.",
      "2",
      "e) Oxygen can accelerate corrosion rates. Oxygen should be limited to 10 ppb to avoid accelerating corrosion",
      "f) High velocity and turbulence can cause accelerated, localized corrosion."
    ],
    "affected_units_equipment": [
      "a) BFW and condensate systems in all units are affected.",
      "b) Effluent gas streams off the shift converters in hydrogen plants can be affected. Corrosion usually occurs",
      "when the effluent stream drops below the dew point at approximately 300 °F (150 °C). Corrosion rates as",
      "high as 1000 mpy have been observed.",
      "c) Overhead systems of regenerators in CO removal plants are affected.",
      "2",
      "d) Stripping steam is commonly used in crude towers, and so CO corrosion can occur in the overhead system",
      "2",
      "where the dew point is reached.",
      "e) Locations where high velocity, impingement, or turbulence can create increased susceptibility include areas",
      "downstream of control valves, and changes in piping direction (e.g. at elbows and tees) or piping diameter",
      "(i.e. at reducers).",
      "f) Corrosion may occur along the bottom surface of a pipe if there is a separate water phase or along the top",
      "surface of a pipe if condensation in wet gas systems occurs.",
      "g) Locations where a cooling effect can cause condensation and resultant CO (carbonic acid) corrosion include",
      "2",
      "where insulation is damaged, where portions of blind flanged nozzles extend beyond the insulation and thus",
      "cool below the dew point, and where pipe supports attach to piping. (Figure 3-18-1 and Figure 3-18-2)"
    ],
    "appearance": [
      "a) The appearance can differ depending on the unit and equipment in which it occurs (steam and condensate",
      "systems vs H manufacturing units vs crude tower overheads vs CO removal plants vs oilfield production",
      "2 2",
      "equipment). Contributing to the differences in appearance are the type of water (BFW or steam condensate",
      "vs untreated fresh water vs salt water or brine) and the other species in the water, e.g. oxygen, H S, and",
      "2",
      "other acids and salts.",
      "94 API RECOMMENDED PRACTICE 571",
      "b) Localized general thinning and/or pitting corrosion normally occurs in carbon steel. (Figure 3-18-3 to Figure",
      "3-18-5)",
      "c) Corrosion generally occurs or is worse in areas of turbulence and impingement. It is sometimes seen at the",
      "root of piping welds.",
      "Carbon steel may suffer deep pitting, grooving, or smooth “wash out” in areas of turbulence.",
      "d) Corrosion may initiate where water first condenses and may be most severe at water/vapor interfaces.",
      "e) It may appear as a number of flat-bottomed pits, sometimes called “mesa”-type pitting. (Figure 3-18-6)"
    ],
    "prevention_mitigation": [
      "a) Corrosion inhibitors can reduce CO corrosion in steam condensate systems. Vapor phase inhibitors may be",
      "2",
      "required to protect against condensing steam.",
      "b) Increasing condensate pH above 6 can reduce corrosion in steam condensate systems.",
      "c) 300 series SS are highly resistant to CO corrosion in most applications. 400 series SS and duplex stainless",
      "2",
      "steel are also resistant.",
      "d) Selective upgrading to stainless steel is usually required in operating units designed to produce and/or",
      "remove CO (i.e. hydrogen plants and CO removal units). Selecting a stainless steel to mitigate CO",
      "2 2 2",
      "corrosion in any operating unit needs to account for other potential damage mechanisms applicable to the",
      "specific environment.",
      "e) CO corrosion in steam condensate systems can often be managed by correcting or improving the operating",
      "2",
      "conditions and/or water treatment program.",
      "f) Ensure insulation and jacketing are in good condition to prevent unexpected and undesired cooling, which",
      "could lead to condensation and resultant CO corrosion.",
      "2",
      "g) Internal coatings can be effective where the design and environment permit."
    ],
    "inspection_monitoring": [
      "a) VT, UT, and RT (preferably profile RT) can be used for general and local loss in thickness where water",
      "wetting is anticipated.",
      "The use of remote video probes can be effective for locations with limited or no direct line-of-sight (e.g.",
      "in boiler tubes).",
      "b) Preferential corrosion of welds may require angle beam UT (SWUT or PAUT) or RT.",
      "c) Permanently mounted thickness monitoring sensors can be used.",
      "d) Monitor water analyses (pH, Fe, O , etc.) to determine changes in operating conditions.",
      "2"
    ]
  },
  {
    "id": "3.19",
    "name": "Concentration Cell Corrosion",
    "section": "3.19",
    "summary": "Concentration cell corrosion is not a separate corrosion mechanism but rather provides an explanation for or has an influence on a number of commonly occurring corrosion phenomena, including under-deposit corrosion, crevice corrosion, contact point corrosion (also called touch point corrosion), soil",
    "description": "Concentration cell corrosion is not a separate corrosion mechanism but rather provides an explanation for or has an influence on a number of commonly occurring corrosion phenomena, including under-deposit corrosion, crevice corrosion, contact point corrosion (also called touch point corrosion), soil/air interface corrosion (see 3.57), and CUI (see 3.22).",
    "affected_materials": [
      "Susceptibility to concentration cell corrosion correlates to the overall aqueous corrosion resistance of the material.",
      "Carbon steel is the most susceptible and the most commonly used material in the situations where these",
      "phenomena occur in refining. Low-alloy steels and stainless steels are also susceptible, with degree of",
      "susceptibility depending on the chemical composition of the alloy and the aggressiveness of the environment.",
      "Higher-alloy materials including high-Cr ferritic stainless steels, austenitic super stainless steels, super duplex",
      "stainless steels, and Ni-Cr-Mo alloys, as well as titanium and its alloys, have good to excellent resistance to",
      "concentration cell corrosion in refining applications."
    ],
    "critical_factors": [
      "a) Concentration cell corrosion occurs in aqueous environments. It involves an occluded cell surrounded by an",
      "environment with a slightly different composition. The occluded cell is the area beneath the deposit, inside",
      "the crevice, where the pipe sits on its support, the first few inches of soil beneath the ground surface, or",
      "where pipe is contacted by wet insulation. In most cases, the difference between the environment in the",
      "occluded cell and the area around it is the oxygen concentration. Because the oxygen within the occluded",
      "cell gets depleted by the initial corrosion that occurs, the area outside the occluded cell has a higher oxygen",
      "concentration than that within the occluded cell. This differential aeration cell, or oxygen concentration cell,",
      "causes the lower-oxygen area to corrode preferentially to the higher-oxygen area. It is essentially a galvanic",
      "couple where the low-oxygen area is the anode and the higher-oxygen area is the cathode.",
      "b) Concentration cell corrosion can also occur in the absence of air or oxygen, such as under deposits laying",
      "at the bottom of a tower or vessel, or along the bottom of a horizontal run of piping in a refinery process unit",
      "where there is presumably no air or oxygen present during operation. In this case, if there is under-deposit",
      "corrosion, it is due to a chemical species other than oxygen, perhaps sulfur or chlorides.",
      "c) Crevice corrosion in 300 series SS and similar alloys is related to the chloride content of the environment as",
      "well as the pH and temperature. It is closely related to the chloride pitting phenomenon in these materials. In",
      "addition to a contribution from the differential aeration cell created between the area within the crevice and",
      "the area outside it, the pH within the crevice decreases as the corrosion proceeds, by a process called metal",
      "ion hydrolysis, thereby further accelerating the corrosion rate.",
      "Resistance to chloride crevice corrosion (and chloride pitting) of stainless steels is related to the amount",
      "of Cr and Mo, as well as certain other chemical additions, in the alloy. It is typically represented by the",
      "PREN, which quantifies the material’s expected resistance based on chemical composition. [See Brine",
      "Corrosion (3.10) for further discussion of PREN.]",
      "d) In order for concentration cell corrosion to occur, a potentially corrosive aqueous environment must exist.",
      "The presence of a concentration cell generally accelerates the corrosion that would otherwise occur at a",
      "slower rate without the concentration cell, in the same way that a galvanic couple accelerates the corrosion",
      "on the more anodic material when placed in a potentially corrosion-causing environment but does not create",
      "a new corrosion mechanism by itself. The corrosion rate under the deposit or within the crevice occurs at an",
      "accelerated rate compared to the corrosion occurring outside the deposit or crevice. The corrosion at the",
      "contact point where the pipe sits on its support is accelerated compared to the atmospheric (and water)",
      "corrosion occurring on the rest of the pipe. The soil corrosion at the soil/air interface is accelerated by the",
      "oxygen differential between the first few inches of soil and the air above it. If there is no corrosive environment",
      "within and surrounding the occluded cell, e.g. in clean, water-free hydrocarbon, there will not be corrosion",
      "beneath any deposits, either (assuming no MIC). Similarly, even corrosive salt deposits such as ammonium",
      "DAMAGE MECHANISMS AFFECTING FIXED EQUIPMENT IN THE REFINING INDUSTRY 99",
      "chloride will not cause corrosion until they become water-wet and thereby create an acidic, corrosive",
      "environment beneath the deposit."
    ],
    "affected_units_equipment": [
      "a) All process and utility piping and equipment in a refinery is potentially susceptible to concentration cell",
      "corrosion, either on the inside, the outside, or both.",
      "b) Anywhere deposits (sludge, scale, salts, etc.) form within the piping or equipment is a potential site for under",
      "deposit corrosion.",
      "c) Equipment internals that are bolted together, e.g. tray components in towers, as well as baffle holes through",
      "which tubes pass in heat exchangers, flange and gasket faces, and close-fitting components in valves and",
      "instruments are potential locations where crevice corrosion might occur.",
      "d) Deposits forming on the outside of piping or equipment, e.g. dirt piling up beneath low lying piping or",
      "sloughing off of road crossings and then covering exposed bare pipe running beneath the crossing, can lead",
      "to under-deposit corrosion, which, in this example, could also be categorized as soil corrosion or soil/air",
      "interface corrosion.",
      "e) Loose, peeling coatings can trap moisture, dirt, or other debris and create an under-deposit or crevice",
      "corrosion condition.",
      "f) Everywhere a pipe is supported by a saddle, sits on a beam, or is not in some way supported using a method",
      "to preclude contact point corrosion is a potential site for accelerated atmospheric corrosion. The situation is",
      "made worse if dirt or other materials can get trapped and contained within the contact area.",
      "g) See also ammonium bisulfide corrosion (3.5), ammonium chloride corrosion (3.6), atmospheric corrosion",
      "(3.8), brine corrosion (3.10), cooling water corrosion (3.20), CUI (3.22), fuel ash corrosion (3.30), galvanic",
      "corrosion (3.31), MIC (3.45), oxygenated water corrosion (3.49), soil corrosion (3.57), and SW corrosion",
      "(acidic) (3.58)."
    ],
    "appearance": [
      "As with most corrosion situations in refining, concentration cell corrosion will typically result in an unevenly",
      "corroded surface often described as pitting. Crevice corrosion in austenitic stainless steels due to chlorides is",
      "typically an accumulation of sharp, narrow, deep pits. See the mechanisms in 3.58.4 g), above, for more specific",
      "descriptions."
    ],
    "prevention_mitigation": [
      "a) Most situations dictate that an upgrade of material, most commonly from carbon steel, is not a practical or",
      "economic alternative.",
      "b) Keeping dirt and other deposits from building up against or beneath equipment will prevent this type of attack.",
      "c) Taking practical steps to minimize deposit, sludge, and scale formation in operating units will mitigate the",
      "damage.",
      "d) Pipe supports can be designed to eliminate the ability to trap dirt and moisture between the pipe and its",
      "support, e.g. by using fully welded contact points.",
      "e) Coatings can be used to protect steel equipment likely to become exposed to dirt or other debris buildup.",
      "f) Peeling coatings should be repaired.",
      "100 API RECOMMENDED PRACTICE 571",
      "g) Where a materials upgrade is a reasonable solution to a crevice corrosion or under-deposit corrosion",
      "concern, e.g. where 300 series SS is commonly used or where process salt deposits are a concern, consider",
      "an upgrade to an appropriate, more corrosion-resistant alloy."
    ],
    "inspection_monitoring": [
      "a) VT is the method most commonly used when access to the corroded surface is available. Pit gaging is often",
      "applied along with VT to measure the depth of the attack. Laser scanning and/or structured white light",
      "imaging with pit gages can also be performed.",
      "b) UT thickness measurements from the surface opposite the attack can be used to measure remaining wall",
      "thickness.",
      "c) UT scanning methods (e.g. AUT, manual close-grid, scanning UT) may be needed to assess large surfaces",
      "such as the bottom of a tower or vessel, i.e. by scanning from the underside to determine the amount of",
      "damage caused by deposits on the inside. Short-range (high-frequency) GWT techniques may also be used",
      "to detect wall loss.",
      "d) If the cause of the corrosion cannot be eliminated, permanently mounted thickness monitoring sensors can",
      "be used.",
      "e) The presence of deposits in heat exchangers can sometimes be detected by an increase in pressure drop",
      "or if the thermal performance of exchangers has deteriorated."
    ]
  },
  {
    "id": "3.20",
    "name": "Cooling Water Corrosion",
    "section": "3.20",
    "summary": "General or localized corrosion of carbon steels and other metals caused by dissolved salts, gases, organic compounds, or microbiological activity in cooling water systems.",
    "description": "General or localized corrosion of carbon steels and other metals caused by dissolved salts, gases, organic compounds, or microbiological activity in cooling water systems.",
    "affected_materials": [
      "Carbon steel, all grades of stainless steel, copper and copper alloys, aluminum and aluminum alloys, titanium,",
      "and nickel alloys."
    ],
    "critical_factors": [
      "a) Cooling water corrosion, fouling, and MIC are closely related and should be considered together. Fluid",
      "temperature, type of water (fresh, brackish, or salt water) and the type of cooling system (once-through, open",
      "circulating, or closed circulating), oxygen content, and fluid velocities are critical factors.",
      "b) Higher cooling water temperature causes increased corrosion rates.",
      "Increasing cooling water heat exchanger outlet temperatures and or process-side inlet temperatures tend",
      "to increase exchanger bundle corrosion rates as well as fouling tendency. If the process-side",
      "temperature is above 140 °F (60 °C), a scaling potential exists with fresh water and becomes more likely",
      "as process temperatures increase and as cooling water inlet temperatures rise. Brackish and salt water",
      "outlet temperatures above about 115 °F (45 °C) may cause serious scaling.",
      "c) Increasing oxygen content tends to increase carbon steel corrosion rates.",
      "d) Fouling may be caused by mineral deposits (hardness), silt, suspended organic materials, corrosion",
      "products, mill scale, and marine and microbiological growth.",
      "e) Low velocities can promote increased corrosion. Velocities should be high enough to minimize fouling and",
      "dropout of deposits but not so high as to cause erosion. Velocity limits depend on the pipe diameter or heat",
      "exchanger tube material and water quality.",
      "Oversized channel heads, water side exchanger shells, or dead-legs can be areas of low or stagnant",
      "flow.",
      "Generally, velocities below about 3 fps (1 m/s) are likely to result in fouling, sedimentation, and increased",
      "corrosion in fresh and brackish water systems. Accelerated corrosion can also result from dead spots or",
      "stagnant areas if cooling water is used on the shell side of condensers/coolers rather than the preferred",
      "tube side.",
      "f) High velocities can also lead to accelerated corrosion.",
      "Exchanger tubes can see a dramatic increase in flow velocity.",
      "g) 300 series SS, depending on the specific alloy and the water and metal temperatures, can suffer pitting and",
      "crevice corrosion. At temperatures above about 140 °F (60 °C), 300 series SS can also suffer Cl− SCC even",
      "in freshwater systems where a chloride salt concentrating mechanism is in place. This is a particular concern",
      "with the tubes in water-cooled heat exchangers, i.e. condensers and coolers. (See 3.17.)",
      "h) Brass (Cu-Zn) alloys can suffer dezincification in fresh, brackish, and salt water systems. They can also suffer",
      "SCC if any ammonia or ammonium compounds are present in the water or on the process side if cross",
      "leakage occurs.",
      "i) ERW carbon steel pipe or exchanger tubes may suffer severe weld and/or HAZ corrosion in fresh or brackish",
      "water.",
      "102 API RECOMMENDED PRACTICE 571",
      "j) When connected to a more anodic material, titanium may suffer severe hydriding embrittlement. Generally,",
      "the problem occurs at temperatures above 165 °F (75 °C). (See 3.66.)"
    ],
    "affected_units_equipment": [
      "Cooling water corrosion is a concern with cooling towers, piping, pumps, water-cooled heat exchangers, and any",
      "other equipment associated with cooling water systems."
    ],
    "appearance": [
      "a) Cooling water corrosion can result in many different forms of damage including general corrosion, pitting",
      "corrosion (Figure 3-20-1), MIC, SCC, and fouling.",
      "b) General or uniform corrosion of carbon steel occurs when dissolved oxygen is present. Many oxidizing",
      "biocides also increase this tendency.",
      "c) Localized corrosion may result from under-deposit corrosion, crevice corrosion, or MIC.",
      "d) Wavy or smooth corrosion at nozzle inlets or outlets and exchanger tube inlets may be due to flow",
      "accelerated corrosion, erosion, or abrasion.",
      "e) Corrosion at ERW weld areas will appear as grooving along the weld fusion lines."
    ],
    "prevention_mitigation": [
      "a) Cooling water corrosion (and fouling) is best managed by proper design, operation, and chemical treatment",
      "of cooling water systems.",
      "b) Process-side inlet temperatures of water-cooled exchangers should be maintained below 140 °F (60 °C).",
      "c) Minimum and maximum water velocities must be maintained, particularly in saltwater systems.",
      "d) The metallurgy of heat exchanger components may need to be upgraded for improved resistance, especially",
      "in waters with high chloride content, low velocity, and/or poorly maintained water chemistry, where exchanger",
      "process-side temperatures are high, or where there is simply the desire to extend tube life.",
      "e) Periodic mechanical cleaning of tube IDs and ODs should be performed in order to maintain clean heat",
      "transfer surfaces.",
      "f) With very few exceptions, cooling water should be on the tube side to minimize stagnant areas.",
      "g) Installation of sacrificial anodes on the cooling water side of water-cooled heat exchangers can increase the",
      "life of channel heads, tubesheets, and tubes to a certain extent, as long as they are galvanically coupled to",
      "the anodes."
    ],
    "inspection_monitoring": [
      "a) Cooling water should be monitored for process conditions that affect corrosion and fouling, including but not",
      "limited to:",
      "pH,",
      "oxygen content,",
      "cycles of concentration,",
      "biocide and other chemical residual,",
      "DAMAGE MECHANISMS AFFECTING FIXED EQUIPMENT IN THE REFINING INDUSTRY 103",
      "biological activity,",
      "iron and manganese count,",
      "cooling water outlet temperatures,",
      "hydrocarbon contamination, and",
      "process leaks.",
      "b) Periodic calculation of overall heat exchanger performance (U-factors) will provide information on potential",
      "scaling and fouling. These could be an indication that corrosion damage is occurring in the piping, exchanger",
      "tubes, and/or other equipment in the system.",
      "c) Strategically placing continuous corrosion monitoring devices on the system, such as corrosion coupons, ER",
      "probes, or online monitoring sensors, can provide an early indication of increased corrosion rates that need",
      "further evaluation.",
      "d) Areas with sharp reduction or large increases in diameter should be considered for velocity survey locations",
      "as velocities that are either too high or too low can dramatically affect the damage rate of the equipment.",
      "Several types of flow meters are available that can be used to check the velocity of water in the cooling water",
      "system.",
      "e) When water sides of exchangers are opened for inspection, checking the sacrificial anodes (when installed)",
      "may indicate the relative corrosivity of the cooling water and if the sacrificial anode has been consumed and",
      "needs replacement.",
      "f) Exchanger tube inspection can be used to establish corrosion rates and predict tube life in order to plan for",
      "tube or tube bundle repair/replacement. Some nondestructive methods to inspect tubes are as follows.",
      "RFT is commonly used for inspection of ferrous (carbon steel) tubes. RFT has an equal sensitivity to ID",
      "and OD indications and can detect and size corrosion and pitting as well as baffle cuts.",
      "ECT is the preferred method for non-ferromagnetic materials as it has a higher probability of detecting",
      "all types of damage than ultrasonic methods.",
      "IRIS is used when a higher flaw detection and sizing capability is needed (compared to the other",
      "methods), but it is slower, and thorough tube cleaning is required prior to inspection. IRIS can be used",
      "on both ferrous and non-ferrous materials. IRIS is most commonly used on carbon steel tubes.",
      "g) A destructive method for evaluation is extracting and splitting representative tubes to gain access to the",
      "internal surfaces for direct examination. This method is most often used on failed tubes that require",
      "replacement and is useful in determining the cause of the tube failure. It may also be used on tubes where",
      "significant damage has been indicated and needs verification. The knowledge gained from this method may",
      "aid in tube material selection and can help create mitigation plans to avoid future damage."
    ]
  },
  {
    "id": "3.21",
    "name": "Corrosion Fatigue",
    "section": "3.21",
    "summary": "A form of fatigue cracking in which cracks develop under the combined effects of cyclic loading and corrosion. The number of fatigue stress cycles to failure is reduced in a corrosive environment as compared to the number of cycles to failure in the absence of a corrosive environment. Cracking often",
    "description": "A form of fatigue cracking in which cracks develop under the combined effects of cyclic loading and corrosion. The number of fatigue stress cycles to failure is reduced in a corrosive environment as compared to the number of cycles to failure in the absence of a corrosive environment. Cracking often initiates at a stress concentration such as a pit in the surface. Cracking can initiate at multiple sites.",
    "affected_materials": [
      "All metals and alloys."
    ],
    "critical_factors": [
      "a) The critical factors are the same as those associated with mechanical fatigue (3.43), i.e. cyclic stress level,",
      "number and frequency of stress cycles, stress concentration, and material properties, along with the addition",
      "of the nature of the corrosive environment.",
      "b) Although corrosion fatigue can occur in the absence of visible or obvious corrosion on the metal surface, in",
      "practice, cracking is more likely to occur in environments that promote pitting or localized corrosion.",
      "c) Corrosion fatigue cracking can result from either mechanically induced cyclic stresses or thermally induced",
      "cyclic stresses. (See Mechanical Fatigue, 3.43, and Thermal Fatigue, 3.64.)",
      "d) Contrary to the case with purely mechanical fatigue, there is no endurance limit with corrosion fatigue.",
      "Corrosion promotes failure at a lower stress and fewer number of cycles than the materials’ normal",
      "endurance limit in the absence of corrosion and often results in propagation of multiple parallel cracks.",
      "e) Crack initiation typically occurs at stress concentration locations such as corrosion pits, notches, surface",
      "defects, changes in section, or welds, especially fillet welds."
    ],
    "affected_units_equipment": [
      "Rotating equipment, deaerators, and cycling boilers as well as any equipment subjected to cyclic stresses in a",
      "corrosive environment are potentially susceptible to corrosion fatigue cracking. Some examples include the",
      "following.",
      "a) Rotating equipment.",
      "Pump shafts that are not resistant to corrosion in their environment may suffer pitting or other corrosion that",
      "will reduce the fatigue life of the shaft. The pitting can act as a stress riser to promote cracking. Galvanic",
      "couples between the impeller and the pump shaft may exacerbate the problem. If any other cracking",
      "mechanisms such as SCC or SSC are involved, fatigue life may be further reduced.",
      "b) Deaerators.",
