Repository: NoranDh/MECC-team21

File: data/api571_mechanisms.json (part 6 of 17)
[
      "f) In sulfiding environments, cracks will have a similar appearance to non-sulfiding environments but will be",
      "filled with a sulfide scale."
    ],
    "prevention_mitigation": [
      "a) Rotating equipment.",
      "Select an appropriate corrosion-resistant material.",
      "Protect the component from corrosion using a coating, if applicable.",
      "Modify the corrosive environment by using a corrosion inhibitor, if applicable",
      "Minimize galvanic couple effects.",
      "b) Deaerators.",
      "Ensure the use of proper feedwater and condensate chemical control.",
      "DAMAGE MECHANISMS AFFECTING FIXED EQUIPMENT IN THE REFINING INDUSTRY 107",
      "Minimize residual welding and fabrication stresses by using PWHT.",
      "Minimize weld reinforcement stress concentrators by grinding weld contours smooth.",
      "c) Cycling boilers.",
      "Start up slowly to minimize differential expansion strains.",
      "Ensure proper boiler water chemistry control at all times, including start-up."
    ],
    "inspection_monitoring": [
      "a) Rotating equipment.",
      "VT as well as UT, PT, and MT techniques can be used for crack detection.",
      "b) Deaerators.",
      "Many of the cracks are very tight and difficult to detect. Inspection should focus on welds.",
      "WFMT is the most widely used off-line detection method, especially where cracks are tightly filled with",
      "corrosion by-products. It may be necessary to remove internal fixtures to gain access to fillet and other",
      "welds for WFMT.",
      "Angle beam UT (SWUT or PAUT) can be used to detect cracks from the OD; however, tightly filled cracks",
      "can be difficult to detect with UT.",
      "ACFM or other eddy current techniques, including phase sensitive eddy current, can detect surface",
      "breaking cracks on the ID surface where the cracks initiate.",
      "PT can be used to detect cracks; however, it is highly dependent upon surface preparation, and tightly",
      "filled cracks may preclude detection. Long penetrant and developer dwell times may be needed.",
      "Online cracking examinations are often limited due to process temperature and component",
      "configuration/geometry but may include advanced ultrasonic examinations techniques such as PAUT.",
      "c) Cycling boilers.",
      "The first sign of damage is usually a pinhole leak on the cold side of a waterwall tube at a buckstay",
      "attachment.",
      "Highly stressed regions in the boiler where cracking can occur can be inspected using angle beam UT",
      "(SWUT or PAUT) or EMAT techniques.",
      "Cracking may occur at the membranes in the highly stressed regions, particularly corners at buckstays."
    ],
    "related_mechanisms": [
      "Mechanical fatigue (3.43), thermal fatigue (3.64), and boiler water and condensate corrosion (3.9)."
    ],
    "references": [
      "1. Steam—Its Generation and Use, 40th Edition, Babcock and Wilcox, 1992.",
      "2. Combustion: Fossil Power Systems, Third Edition, Combustion Engineering, Windsor, CT, 1981.",
      "3. H. Thielsch, Defects and Failures in Pressure Vessels and Piping, Krieger Publishing, Malabar, FL, 1977.",
      "108 API RECOMMENDED PRACTICE 571",
      "4. R.D. Port and H.M. Herro, The Nalco Guide to Boiler Failure Analysis, McGraw-Hill, New York, NY, 1991.",
      "5. D.N. French, Metallurgical Failures in Fossil Fired Boilers, John Wiley and Sons, New York, NY, 1993.",
      "6. B. Dooley and W. McNaughton, Boiler Tube Failures: Theory and Practice, 3 Volumes, EPRI, 1995.",
      "7. ASM Handbook—Materials Characterization, Volume 10, ASM International, Materials Park, OH.",
      "8. API Technical Report 938-C, Use of Duplex Stainless Steels in the Oil Refining Industry, American Petroleum",
      "Institute, Washington, DC.",
      "9. NACE SP0590, Prevention, Detection, and Correction of Deaerator Cracking, NACE International,",
      "Houston, TX.",
      "Figure 3-21-1—Corrosion fatigue failure of a boiler tube.",
      "DAMAGE MECHANISMS AFFECTING FIXED EQUIPMENT IN THE REFINING INDUSTRY 109",
      "Figure 3-21-2—Metallographic mount of sample taken from failed boiler tube in Figure 3-20-1.",
      "Figure 3-21-3—Higher-magnification view of sample shown in Figure 3-20-2.",
      "110 API RECOMMENDED PRACTICE 571",
      "Figure 3-21-4—Photograph of a carbon steel boiler tube cut in half lengthwise. Corrosion fatigue",
      "cracks initiated at the ID of the tube, opposite a buckstay attachment on the OD. (Magnification 1X.)",
      "Figure 3-21-5—Photomicrograph showing the crack morphology that is rounded with",
      "multiple lobes and may branch to form “rabbit ears.” (Magnification 25X, etched.)",
      "DAMAGE MECHANISMS AFFECTING FIXED EQUIPMENT IN THE REFINING INDUSTRY 111"
    ]
  },
  {
    "id": "3.22",
    "name": "Corrosion Under Insulation",
    "section": "3.22",
    "summary": "Corrosion of piping, pressure vessels, and structural components resulting from water trapped under insulation or fireproofing.",
    "description": "Corrosion of piping, pressure vessels, and structural components resulting from water trapped under insulation or fireproofing.",
    "aliases": [],
    "affected_materials": [
      "Carbon steel, low-alloy steels, 300 series SS, 400 series SS, and duplex stainless steels."
    ],
    "critical_factors": [
      "a) Temperature, duration of wetting, design of the insulation system, insulation type, and environment are critical",
      "factors.",
      "Corrosion rates increase with increasing metal temperature up to the point where the water evaporates",
      "quickly. While water boils or steams off above the boiling temperature, 212 °F (100 °C), it does not do so",
      "instantaneously. It takes some amount of time for water to boil off and wet insulation to dry out. During this",
      "time, the metal is corroding. The higher the temperature above the boiling point, the faster the water will",
      "evaporate and the insulation will dry out. However, with a high enough rate of wetting and replenishment",
      "of the water in the wet insulation, CUI can occur on equipment operating at virtually any temperature of",
      "practical concern in refining.",
      "In most situations, and as a practical matter, refiners generally focus their CUI management efforts on",
      "insulated carbon steel, low-alloy steel, and 400 series SS equipment operating between 10 °F (−12 °C)",
      "and 350 °F (175 °C).",
      "For 300 series SS, where Cl− SCC is the concern, refiners generally focus on the temperature range of",
      "140 °F (60 °C) to 350 °F (175 °C).",
      "For duplex stainless steel, where Cl− SCC is the concern, refiners generally focus on the temperature",
      "range of 280 °F (140 °C) to 350 °F (175 °C).",
      "b) The extent of CUI attack depends on the total amount of time the equipment remains wet from exposure to",
      "wet insulation. Therefore, while a higher operating temperature will result in a higher corrosion rate, the total",
      "amount of attack over a long period of time may occur at a lower temperature if the metal remains wet for",
      "significantly longer periods of time at the lower temperature. This is one of the reasons why CUI corrosion",
      "rates are difficult to predict.",
      "c) Poor design or installation of insulation systems that allow water to become trapped will increase CUI.",
      "d) Insulating materials that wick moisture can hold water and be more prone to causing extensive CUI.",
      "e) Insulating materials that dry out slowly can be more prone to causing extensive CUI.",
      "f) Cyclic thermal operation or intermittent service can increase corrosion.",
      "g) Equipment that operates below the water dew point tends to condense water on the metal surface, thus",
      "providing a wet environment and increasing the risk of corrosion.",
      "h) Damage is aggravated by contaminants that may be leached out of the insulation, such as chlorides.",
      "i) Plants located in areas with high annual rainfall or warmer marine locations are more prone to CUI than",
      "plants located in cool and dry or warm and dry locations.",
      "j) Environments that provide airborne contaminants such as chlorides (e.g. from marine environments or",
      "cooling tower drift) or SO (e.g. from stack emissions) can accelerate corrosion.",
      "2",
      "112 API RECOMMENDED PRACTICE 571"
    ],
    "affected_units_equipment": [
      "a) All insulated piping and equipment are susceptible to CUI under the conditions noted above, even piping and",
      "equipment where the insulation system appears to be in good condition and no visual signs of corrosion are",
      "present.",
      "b) Examples of locations where CUI can occur are listed below.",
      "CUI can be found on equipment with damaged insulation, insulation jacketing, vapor barriers,",
      "weatherproofing or mastic, or where caulking has hardened, separated, or is missing.",
      "CUI can occur where water gains access at protrusions through the insulation or at insulation termination",
      "points such as flanges.",
      "Piping components and locations that are particularly susceptible include dead-legs (vents, drains, and",
      "other similar items), pipe hangers and other supports, valves and fittings with irregular insulation",
      "surfaces, bolted-on pipe shoes, steam tracing tube or heat tracing wire penetrations, at the terminations",
      "of insulation at flanges or other piping components, at the termination of insulation in vertical pipe, and",
      "the first few feet of a horizontal pipe run adjacent to the bottom of a vertical run.",
      "Piping or equipment with damaged and leaking steam tracing is susceptible.",
      "Vibrating piping systems have a tendency to inflict damage to insulation jacketing providing a path for",
      "water ingress.",
      "Insulation jacketing seams located on the top of horizontal piping or improperly lapped or sealed",
      "insulation jacketing can lead to CUI.",
      "Locations where moisture or trapped water will naturally collect due to gravity drainage before",
      "evaporating such as low points in piping runs and insulation support rings on vertical columns, as well",
      "as improperly terminated fireproofing.",
      "Equipment designed with insulation support rings welded directly to the vessel wall (i.e. with no standoff)",
      "can be susceptible, particularly around ladder and platform clips, lifting lugs, nozzles, and stiffener rings.",
      "CUI can occur in carbon or low-alloy steel flanges, bolting, and other components under insulation in",
      "high-alloy piping systems.",
      "Locations where insulation plugs have been removed to permit piping thickness measurements on",
      "insulated piping and equipment are a potential source of water ingress.",
      "Where piping and equipment have been coated beneath the insulation, localized CUI can still occur",
      "where the coating has deteriorated or been damaged.",
      "Equipment subjected to long-term or frequent water spray, e.g. from firefighting, fire equipment testing,",
      "or supplemental externally applied cooling, is highly susceptible to CUI.",
      "300 series SS equipment insulated with older calcium silicate insulation, which is known to contain high",
      "levels of chlorides, can suffer pitting, crevice corrosion, and Cl− SCC."
    ],
    "appearance": [
      "a) Carbon steel and low-alloy steels are subject to corrosion having a rough, uneven, somewhat pitted",
      "appearance, usually covered with a loose, flaky, non-protective scale attached. The corrosion will be localized",
      "to wherever the metal has been kept wet by wet insulation. (Figure 3-22-1 to Figure 3-22-8)",
      "b) In some cases, the corrosion can appear to be carbuncle-type pitting (usually found under failed coating).",
      "c) 300 series SS are subject to SCC if chlorides are present. While the duplex stainless steels are less",
      "susceptible, SCC failures have occurred in duplex stainless steel due to CUI.",
      "DAMAGE MECHANISMS AFFECTING FIXED EQUIPMENT IN THE REFINING INDUSTRY 113",
      "d) 300 series SS and duplex stainless steel are subject to pitting and crevice corrosion.",
      "e) Telltale signs of CUI include insulation jacketing damage, bulges or staining of the insulation or jacketing,",
      "missing bands, coating damage, or vegetation growing out of the insulation. Bulges may indicate corrosion",
      "product buildup."
    ],
    "prevention_mitigation": [
      "a) Since most construction materials used in refining are susceptible to CUI damage, mitigation is best achieved",
      "by applying an appropriate coating to the equipment prior to insulating.",
      "High-quality, immersion-resistant nonmetallic coatings, properly applied to the surfaces to be insulated,",
      "can provide long-term protection.",
      "Flame-sprayed aluminum coatings have been used on carbon steels. The coating corrodes preferentially",
      "by galvanic action, thereby protecting the base metal.",
      "b) Insulation, insulation jacketing, sealants, and vapor barriers should be properly maintained to prevent",
      "moisture ingress.",
      "c) Thin aluminum foil wrapped on stainless steel piping and equipment beneath the insulation can provide an",
      "effective barrier, partly due to the galvanic effect of the aluminum in preventing Cl− SCC in stainless steel.",
      "d) Careful selection of insulating materials is important. Both water absorption properties and water retention",
      "characteristics are important and should be considered. Some insulating materials absorb little water but still",
      "trap water against the pipe or equipment for an extended time because water removal is slow. While closed",
      "cell foam glass materials will hold less water and, therefore, might be less prone to causing CUI, studies",
      "show that an open cell structure provides a path for water vapor to escape faster, allowing the insulation to",
      "dry quicker. Faster drying time, corresponding to less metal wetting time, should help mitigate CUI.",
      "Types of open cell insulation that limit and delay water ingress have been developed.",
      "Water absorption and retention properties of insulation materials can be tested per EN 13472 or ASTM",
      "C1134.",
      "e) Insulation with added corrosion inhibitor is available.",
      "f) Low-chloride insulation should be used on 300 series SS to minimize the potential for pitting and Cl− SCC.",
      "Some manufacturers supply insulation certified to be low chloride. Thermal insulation materials can be",
      "tested per ASTM C871 to evaluate chloride content and/or ensure it satisfies a specified limit.",
      "g) Insulation plugs removed for UT thickness measurements should be promptly replaced and sealed. Several",
      "types of removable plugs that permit inspection and identification of inspection points are commercially",
      "available.",
      "h) Consider available alternatives in order to avoid the use of insulation where practical.",
      "Personnel protection from hot piping can be provided using metal-cage-type standoffs rather than",
      "insulation.",
      "It is not usually possible to modify operating conditions; however, consideration should be given to",
      "removing the insulation on equipment where heat conservation is not as important."
    ],
    "inspection_monitoring": [
      "a) An inspection plan for CUI should be a structured, systematic approach starting with prediction and analysis",
      "per the CUI planning information contained in API 510, API 570, and API 583. [API 583 was created",
      "specifically for CUI/CUF (corrosion under fireproofing) and should be referenced for a deeper understanding",
      "of inspection for these damage mechanisms.] The inspection plan should consider:",
      "114 API RECOMMENDED PRACTICE 571",
      "history of CUI leaks,",
      "operating temperatures that may give rise to CUI,",
      "type and age/condition of coating, and",
      "type, age, and condition of the insulation material.",
      "b) Additionally, an external VT of the equipment, looking for evidence of insulation system damage, mastic",
      "and/or sealant damage, signs of water penetration, rust in gravity drain areas on equipment and piping, and",
      "signs of process fluid leaks, will help prioritize the effort.",
      "c) Although external insulation may appear to be in good condition, CUI damage may still be occurring in",
      "isolated areas not thought to be susceptible. The owner/user generally determines the extent of CUI",
      "inspection, including the extent of insulation removal for inspection, based on inspection and CUI history and",
      "other factors as described above.",
      "An effective way to find all CUI damage is complete removal of insulation and inspection for damage",
      "using VT, UT, and/or a pit gage, as applicable, for determining remaining thickness, or PT to examine",
      "for external Cl− SCC of austenitic stainless steels.",
      "Inspection by RT (density and/or profile) or UT thickness inspection (e.g. using high-resolution pigging)",
      "can also provide a high level of CUI detection confidence, depending on the extent of inspection, i.e. the",
      "percent of potentially affected piping inspected.",
      "In some instances, insulation “windowing” can be used to remove insulation in selected areas thought to",
      "be more susceptible to CUI damage than others and inspecting for damage using VT, UT, and/or a pit",
      "gage, as applicable, for determining remaining thickness, or PT to examine for external Cl− SCC of",
      "austenitic stainless steels. However, this may be less effective than complete insulation removal.",
      "d) Non-invasive, commercially available methods can be used to identify either wet insulation or CUI damage",
      "under the insulation without removing the insulation; however, these methods should not be expected to find",
      "100 % of the damage. Each of these methods is discussed in API 583, including advantages and",
      "disadvantages of each. Most are screening techniques that may help identify where there is a higher",
      "probability of CUI damage and where insulation stripping may be needed to further assess and quantify the",
      "damage. These methods include, but may not be limited to:",
      "GWT;",
      "RT (including profile, density, flash, radiometric profiling, real-time, computed, and digital);",
      "PEC;",
      "neutron backscatter (for identifying wet insulation); and",
      "infrared thermography imaging (for identifying wet insulation).",
      "e) Common areas of higher CUI concern in process units are high-moisture areas such as those down-wind",
      "from cooling towers (the drift zone), near steam vents, under deluge systems, exposed to acid vapors, or",
      "near supplemental cooling with water spray."
    ],
    "related_mechanisms": [
      "Atmospheric corrosion (3.8), oxidation (3.48), oxygenated water corrosion (3.49), concentration cell corrosion",
      "(3.19), and Cl− SCC (3.17)."
    ],
    "references": [
      "1. API Recommended Practice 583, Corrosion Under Insulation and Fireproofing, American Petroleum",
      "Institute, Washington, DC.",
      "DAMAGE MECHANISMS AFFECTING FIXED EQUIPMENT IN THE REFINING INDUSTRY 115",
      "2. API Recommended Practice 581, Risk-Based Inspection Methodology, American Petroleum Institute,",
      "Washington, DC.",
      "3. NACE Standard SP0198, Control of Corrosion Under Thermal Insulation and Fireproofing Materials—A",
      "Systems Approach, NACE International, Houston, TX.",
      "4. W.I. Pollock and C.N. Steely, Corrosion Under Wet Thermal Insulation, NACE International, Houston, TX,",
      "1990.",
      "5. M.M. Chauviere et al., “Managing CUI in Aging Refinery Pressure Vessels,” Paper No. 07566,",
      "Corrosion/2007, NACE International, Houston, TX.",
      "6. API 510, Pressure Vessel Inspection Code: In-Service Inspection, Rating, Repair, and Alteration, American",
      "Petroleum Institute, Washington, DC.",
      "7. API 570, Piping Inspection Code: In-service Inspection, Repair, and Alteration of Piping Systems, American",
      "Petroleum Institute, Washington, DC.",
      "8. A.C. Haaland, “Designing against CUI—What Are the Implications of the Test Method Chosen?” Paper No.",
      "RISK16-8742, Corrosion Risk Management Conference, NACE International, Houston, TX, May 2016.",
      "9. C. Zwaag and S.N. Rasmussen, “Cyclic CUI Testing of Insulation Materials,” Paper No. 8877,",
      "Corrosion/2017, NACE International, Houston, TX.",
      "10. EN 13472, Thermal Insulating Products for Building Equipment and Industrial Installations—Determination",
      "of Short Term Water Absorption by Partial Immersion of Preformed Pipe Insulation, Available as CSN EN",
      "13472, DIN EN 13472, and BS 13472, European Committee for Standardization, Brussels, Belgium.",
      "Figure 3-22-1—Piping tee in a 1000 psig ethylene line before insulation removal.",
      "116 API RECOMMENDED PRACTICE 571",
      "Figure 3-22-2—Close-up of the tee in Figure 3-21-1 after insulation removal.",
      "Figure 3-22-3—CUI of a 30-in. carbon steel butadiene line showing highly localized corrosion that",
      "could only be found by stripping the entire line. Note the 0.25-in. (6.5-mm) diameter hole at arrow.",
      "DAMAGE MECHANISMS AFFECTING FIXED EQUIPMENT IN THE REFINING INDUSTRY 117",
      "Figure 3-22-4—CUI of a nozzle on the bottom head of a pressure vessel.",
      "Figure 3-22-5—CUI of a nozzle on the top head of a pressure vessel.",
      "118 API RECOMMENDED PRACTICE 571",
      "Figure 3-22-6—CUI of a vessel wall. Note the leak at the arrow.",
      "Figure 3-22-7—CUI at attachment supports and on the vessel head.",
      "DAMAGE MECHANISMS AFFECTING FIXED EQUIPMENT IN THE REFINING INDUSTRY 119",
      "Figure 3-22-8—CUI of a carbon steel level bridle.",
      "120 API RECOMMENDED PRACTICE 571"
    ]
  },
  {
    "id": "3.23",
    "name": "Creep and Stress Rupture",
    "section": "3.23",
    "summary": "a) At high temperatures [typically greater than half the absolute melting temperature in °R (°K)], metal components can continuously deform under load, even below their elastic yield stress. This time-dependent deformation of stressed components is known as creep. b) Exposure to stress at high tempe",
    "description": "a) At high temperatures [typically greater than half the absolute melting temperature in °R (°K)], metal components can continuously deform under load, even below their elastic yield stress. This time-dependent deformation of stressed components is known as creep. b) Exposure to stress at high temperatures initially promotes void formation at grain boundary triple points, which with time grow to form fissures and, later, cracks. c) As fissures and cracks coalesce, failure can occur, although the gross deformation associated with tensile overloading is not observed.",
    "aliases": [],
    "affected_materials": [
      "All metals and alloys."
    ],
    "critical_factors": [
      "a) The rate of creep deformation (creep rate or strain rate) is a function of the material, applied stress, and",
      "temperature.",
      "Creep rate is very sensitive to relatively small changes in temperature or stress. Generally, a temperature",
      "increase of about 25 °F (15 °C) or a 15 % increase in stress can cut the remaining life in half, or worse,",
      "depending on the alloy.",
      "b) Table 3-23-1 lists threshold temperatures for different metals above which creep damage is a concern. If the",
      "metal temperature exceeds these values, creep deformation and creep cracking can eventually occur.",
      "c) The creep life of metal components becomes extremely long at temperatures below their threshold in Table",
      "3-23-1, even at the high stresses near a crack tip.",
      "d) Creep deformation is the result of relative movement between individual (microscopic size) grains or other",
      "discontinuities within the metal. As creep progresses and cracks develop and grow from microscopic size to",
      "macroscopic size, the cracks eventually grow through the wall resulting in failure, at which point they are",
      "clearly visible.",
      "Because a coarse-grained material has less grain boundary surface area than a fine-grained material, a",
      "material heat treated to have a coarse-grained structure will generally have better creep strength than",
      "the same material with a fine-grained structure.",
      "e) Creep cracking, once initiated, can progress rapidly.",
      "f) Increased stress due to loss in thickness from corrosion will reduce time to creep failure.",
      "g) The appearance of creep cracking with little or no apparent deformation usually indicates that the material",
      "has low creep ductility. Low creep ductility is:",
      "more pronounced in higher tensile strength materials and welds,",
      "more prevalent at lower temperatures in the creep range or with low stresses at the upper temperatures",
      "in the creep range,",
      "more likely in a coarse-grained material than in a fine-grained material,",
      "not evidenced by a deterioration of ambient temperature properties, and",
      "promoted by certain carbide types in some Cr-Mo steels.",
      "DAMAGE MECHANISMS AFFECTING FIXED EQUIPMENT IN THE REFINING INDUSTRY 121"
    ],
    "affected_units_equipment": [
      "a) Creep damage is found in high-temperature equipment operating in the creep temperature range. Heater",
      "tubes in fired heaters, as well as tube supports, hangers, and other furnace internals, as well as high-pressure",
      "steam tubes in boilers, can be susceptible to creep.",
      "b) Hot-wall catalytic reforming reactors, reactor piping, furnace tubes, hydrogen-reforming furnace tubes, hot",
      "wall FCC reactors, and FCC main fractionator and regenerator internals all operate in or near the creep",
      "temperature range.",
      "c) Low creep ductility failures have occurred in weld HAZs at nozzles and other high-stress areas in 1¼Cr-½Mo",
      "catalytic reformer reactors. Cracking has also been found at long seam welds in some high-temperature",
      "1¼Cr-½Mo piping and reactors in catalytic reformers, primarily due to “peaking” of the long-seam welds.",
      "d) Welds joining dissimilar materials (e.g. ferritic to austenitic welds) may suffer creep-related damage at high",
      "temperatures due to differential thermal expansion stresses."
    ],
    "appearance": [
      "a) The initial stages of creep damage can only be identified by scanning electron microscope (SEM)",
      "metallography. Creep voids typically show up at the grain boundaries. At later stages, they grow into",
      "microfissures and then cracks. When the fissures run the entire length of a grain boundary, they can be seen",
      "by standard optical microscope metallography, although they will not necessarily be easy to find.",
      "b) At temperatures well above the threshold limit, noticeable deformation may be observed. For example, heater",
      "tubes may suffer long-term creep damage and exhibit significant, measurable bulging before rupture occurs.",
      "The amount of deformation before fracture is highly dependent on the material and the combination of",
      "temperature and stress level. (Figure 3-23-1 to Figure 3-23-3)",
      "c) In vessels and piping, creep cracking can occur where high metal temperatures and stress concentrations",
      "occur together, such as near major structural discontinuities including pipe tee joints and vessel nozzles, as",
      "well as at weld flaws."
    ],
    "prevention_mitigation": [
      "a) There is little that inspectors or operators can do to prevent this damage once a susceptible material has",
      "been placed into creep service, other than to minimize the metal temperature, particularly with fired heater",
      "tubes. Avoiding stress concentrations is important during design and fabrication.",
      "b) Low creep ductility can be minimized by the careful selection and specification of materials. See SRC (3.54).",
      "c) Creep damage is not reversible. Once damage or cracking is able to be detected, much of the life of the",
      "component has been used up, and typically the options are to repair or replace the damaged component.",
      "Higher PWHT in some cases can produce a more creep ductile material with longer life.",
      "Equipment—Repair of creep damaged catalytic reformer reactor nozzles has been successfully",
      "accomplished by grinding out the affected area (making sure all the damaged metal is removed), re",
      "welding, and careful blend grinding to help minimize stress concentration. PWHT temperatures must be",
      "carefully selected and may require a higher PWHT than originally specified.",
      "Fired Heater Tubes—Alloys with improved creep resistance may be required for longer life. Heaters",
      "should be designed and operated to minimize hot spots and localized overheating, e.g. due to flame",
      "impingement or improper burner operation. (Figure 3-23-3) Minimizing process-side fouling and deposits",
      "and fire-side deposits and scaling, both of which can necessitate overfiring to maintain process",
      "temperatures, can maximize tube life.",
      "Remaining life of heater tubes can be assessed in accordance with API 579-1/ASME FFS-1.",
      "122 API RECOMMENDED PRACTICE 571",
      "Retirement criteria based on diametric growth and loss of wall thickness are highly dependent on the",
      "tube material and the specific operating conditions. Different retirement strategies may be needed for",
      "different situations."
    ],
    "inspection_monitoring": [
      "a) Creep deformation and the associated microvoid formation, fissuring, and dimensional change are not",
      "effectively found by any one inspection technique. A combination of proper NDE techniques (surface and",
      "volumetric), dimensional measurements, and field metallographic replication (FMR) are often needed.",
      "Destructive sampling and metallographic examination are generally used to confirm damage.",
      "Conventional NDT methods, e.g. WFMT, VT, PT, or UT techniques, are not able to detect creep damage",
      "prior to the formation of a creep crack.",
      "FMR is typically used where evidence has been found through other inspection methods.",
      "NOTE FMR performed on the surface of a component will not show subsurface damage and will miss internal",
      "creep fissuring.",
      "b) For pressure vessels, inspection is generally focused on welds of Cr-Mo alloys operating in the creep range.",
      "The choice of NDE methods may depend on the severity of any apparent damage. On the viewable surface,",
      "VT is generally performed, followed up with PT or WFMT. For subsurface examination for cracking or gross",
      "fissuring, angle beam UT (SWUT or PAUT) or other high-resolution NDE methods, such as TOFD, can also",
      "be employed, although the early stages of creep damage are very difficult to detect.",
      "c) Fired heater tubes are typically inspected for evidence of overheating, bulging, corrosion, and erosion as",
      "follows.",
      "Tubes can be VT examined for bulging, blistering, cracking, sagging, bowing, or rubbing wear. VT will",
      "not detect internal creep damage but is used to identify areas where further NDE may be needed.",
      "UT wall thickness measurements of selected heater tubes can be made where wall losses are most likely",
      "to occur. UT thickness measurements will not detect creep damage but are used for creep examination",
      "to identify areas where further NDE may be needed.",
      "Tubes can be examined for evidence of diametric growth due to creep with a strap or go/no go gauge.",
      "Dimensional inspection will not detect internal creep damage but will detect large, apparent creep",
      "deformation and also identify areas where further NDE may be needed.",
      "In-line inspection (smart pigging) of heater tubes will provide a more complete assessment of remaining",
      "wall thickness and diameter growth. However, it is unlikely to detect internal creep damage, and further",
      "NDE may be needed.",
      "Automated inspection devices (crawlers) are commercially available for inspecting hydrogen reformer",
      "heater tubes. The selection of such equipment for inspection, as well as analysis and interpretation of",
      "results, involves careful evaluation."
    ],
    "related_mechanisms": [
      "Short-term overheating—stress rupture (3.55), SRC (3.54), and dissimilar metal weld (DMW) cracking (3.26)."
    ],
    "references": [
      "1. API 579-1/ASME FFS-1, Fitness-For-Service, American Petroleum Institute, Washington, DC.",
      "2. API Standard 530, Calculation of Heater-tube Thickness in Petroleum Refineries, American Petroleum",
      "Institute, Washington, DC.",
      "3. API Standard 660, Shell-and-Tube Heat Exchangers, American Petroleum Institute, Washington, DC.",
      "DAMAGE MECHANISMS AFFECTING FIXED EQUIPMENT IN THE REFINING INDUSTRY 123",
      "Table 3-23-1—Threshold Temperatures for Creep (Reference 1)",
      "Material Temperature Limit",
      "Carbon steel [UTS > 414 MPa (60 ksi)] 650 °F (345 °C)",
      "Carbon steel [UTS > 414 MPa (60 ksi)] 700 °F (370 °C)",
      "Carbon steel—Graphitized 700 °F (370 °C)",
      "C-½Mo 750 °F (400 °C)",
      "1¼Cr-½Mo—Normalized and tempered 800 °F (425 °C)",
      "1¼Cr-½Mo—Annealed 800 °F (425 °C)",
      "2¼Cr-1Mo—Normalized and tempered 800 °F (425 °C)",
      "2¼Cr-1Mo—Annealed 800 °F (425 °C)",
      "2¼Cr-1Mo—Quenched and tempered 800 °F (425 °C)",
      "2¼Cr-1Mo-V 825 °F (440 °C)",
      "3Cr-1Mo-V 825 °F (440 °C)",
      "5Cr-½Mo 800 °F (425 °C)",
      "7Cr-½Mo 800 °F (425 °C)",
      "9Cr-1Mo 800 °F (425 °C)",
      "9Cr-1Mo-V 850 °F (455 °C)",
      "12 Cr 900 °F (480 °C)",
      "AISI Type 304 and 304H 950 °F (510 °C)",
      "AISI Type 316 and 316H 1000 °F (540 °C)",
      "AISI Type 321 1000 °F (540 °C)",
      "AISI Type 321H 1000 °F (540 °C)",
      "AISI Type 347 1000 °F (540 °C)",
      "AISI Type 347H 1000 °F (540 °C)",
      "Alloy 800 1050 °F (565 °C)",
      "Alloy 800H 1050 °F (565 °C)",
      "Alloy 800HT 1050 °F (565 °C)",
      "HK-40 1200 °F (650 °C)",
      "124 API RECOMMENDED PRACTICE 571",
      "Figure 3-23-1—A pinched Alloy 800H pigtail with opened-up creep fissures on the surface.",
      "Figure 3-23-2—Creep rupture of an HK40 heater tube.",
      "DAMAGE MECHANISMS AFFECTING FIXED EQUIPMENT IN THE REFINING INDUSTRY 125",
      "(a)",
      "(b)",
      "Figure 3-23-3—Creep failure of Type 310 SS heater tube guide bolt after approximately 7 years",
      "of service at 1400 °F (760 °C). (a) Cross section at 10X magnification, as-polished. (b) Voids and",
      "intergranular separation characteristic of long-term creep (magnification 100X, etched).",
      "126 API RECOMMENDED PRACTICE 571"
    ]
  },
  {
    "id": "3.24",
    "name": "Dealloying [See Graphitic Corrosion (3.33) for Dealloying of Cast Iron]",
    "section": "3.24",
    "summary": "a) Dealloying is the result of what appears to be a selective corrosion mechanism in which one or more constituents of an alloy are preferentially attacked, leaving a lower-density (dealloyed), often porous structure. b) Component failure may occur suddenly and unexpectedly because mechanical proper",
    "description": "a) Dealloying is the result of what appears to be a selective corrosion mechanism in which one or more constituents of an alloy are preferentially attacked, leaving a lower-density (dealloyed), often porous structure. b) Component failure may occur suddenly and unexpectedly because mechanical properties of the dealloyed material are significantly degraded.",
    "aliases": [],
    "affected_materials": [
      "Primarily copper alloys (brasses and bronzes and Cu-Ni alloys) as well as Alloy 400."
    ],
    "critical_factors": [
      "a) Factors that influence dealloying include the composition of the alloy and the exposure conditions including",
      "temperature, presence or increase levels of oxygen or aeration, pH, and exposure time.",
      "b) Dealloying occurs with several different alloys but is usually limited to very specific alloy-environment",
      "combinations.",
      "c) Exact conditions under which dealloying occurs are often hard to define and damage may occur progressively",
      "over many years in service.",
      "d) Stagnant or low-flow conditions can promote dealloying.",
      "e) Common examples of where dealloying has been found to occur are listed in Table 3-24-1."
    ],
    "affected_units_equipment": [
      "a) Copper alloys in cooling water applications, including tubes and tubesheets, can be susceptible to dealloying",
      "in some brackish and seawater applications. Dealloying can also occur in some freshwater or domestic water",
      "systems.",
      "b) In BFW piping systems and after-boiler systems, bronze pumps, Alloy 400 strainers, brass pressure gage",
      "fittings, steam turbine surface condenser tubes, and the like may suffer dealloying.",
      "c) Alloy 400 exposed to HF acid in HF alkylation plants can be susceptible to denickelification, particularly above",
      "300 °F (50 °C) or if oxygen is present."
    ],
    "appearance": [
      "a) There is often a significant color change, with the affected area becoming the color representative of the",
      "remaining material. The surface of the affected area can also have a dull or deeply etched (corroded)",
      "appearance as one element is removed from the alloy. However, depending on the alloy, the outward",
      "appearance of the affected material may not be noticeable upon VT, even where the full wall thickness is",
      "degraded.",
      "b) Attack may be uniform through the cross section (layer-type) (Figure 3-24-1), or it can be localized (plug",
      "type) (Figure 3-24-2).",
      "c) In some cases, the original material is completely dealloyed, yet the component exhibits virtually no",
      "dimensional or other visible changes.",
      "d) The porous, dealloyed material is often brittle and weak and may be easily broken off, even by hand. Thru",
      "wall dealloying can result in fracture of the component or holes.",
      "DAMAGE MECHANISMS AFFECTING FIXED EQUIPMENT IN THE REFINING INDUSTRY 127"
    ],
    "prevention_mitigation": [
      "a) It is often difficult to predict whether conditions will be conducive to dealloying in a particular environment or",
      "service, so one must be cognizant of the susceptibility of certain alloys and the possible resulting",
      "consequences.",
      "b) Select “inhibited” versions of copper alloys. In some cases, resistance to dealloying can be improved by the",
      "addition of certain alloying elements, so that an alloy with only a slightly modified composition may be",
      "resistant. For example, admiralty brass is inhibited by the addition of a very small amount of phosphorous,",
      "antimony, or arsenic, while tin inhibits dealloying of other copper alloys. It is now typical for brass and bronze",
      "components used in refining applications to be sold only with the inhibited chemistry",
      "c) Dealuminification of aluminum-bronze can be prevented by heat treatment to produce an  and ",
      "microstructure.",
