Repository: NoranDh/MECC-team21

File: data/api571_mechanisms_clean.json (part 6 of 13)
[
      "a) Decarburization can be controlled by controlling the chemistry of the gas phase and alloy selection.",
      "b) Alloy steels with chromium and molybdenum form more stable carbides and are more resistant to",
      "decarburization.",
      "c) Steels operating in high-temperature hydrogen environments should be selected in accordance with API RP",
      "941.",
      "DAMAGE MECHANISMS AFFECTING FIXED EQUIPMENT IN THE REFINING INDUSTRY 131"
    ],
    "inspection_monitoring": [
      "a) VT is ineffective for detecting decarburization.",
      "b) Inspection for decarburization in the initial stages of attack is difficult (and generally unnecessary).",
      "c) FMR can be applied if the process-side surfaces are accessible, but it is often inconclusive.",
      "d) Decarburization results in a softening that can be confirmed by hardness testing if the depth of",
      "decarburization is sufficient to enable accurate hardness testing results. This should be considered a",
      "screening tool. If the surface hardness falls below a set limit, which would differ between materials, then",
      "further testing (e.g. sampling and metallography) would likely be needed.",
      "e) Decarburization can only be determined accurately by a chemical or physical test, which typically requires",
      "destructive sampling. Sampling location, condition, and preparation are critical."
    ]
  },
  {
    "id": "3.26",
    "name": "Dissimilar Metal Weld Cracking",
    "section": "3.26",
    "summary": "There are four situations that can result in the cracking of DMWs. In one, operation at elevated temperature, about 500 °F (260 °C) or higher, results in high differential thermal expansion stresses at the weld that lead to creep cracking or creep-fatigue cracking. In the second, operation in a wet ",
    "description": "There are four situations that can result in the cracking of DMWs. In one, operation at elevated temperature, about 500 °F (260 °C) or higher, results in high differential thermal expansion stresses at the weld that lead to creep cracking or creep-fatigue cracking. In the second, operation in a wet H S or similarly severe hydrogen 2 charging environment leads to cracking in the hard, dissimilar metal mixed zone in the weld created when the two metals are melted together. The third, with some similarities to the second, occurs on the carbon steel side in welds between carbon steel and Alloy 400 in hydrofluoric acid service due to HE and/or fluoride wedging. In the fourth situation, DMW joints in (and weld overlay on) equipment in high-temperature hydrogen service can suffer disbonding between the two metals. This is commonly referred to as hydrogen disbonding. All four cases typically involve carbon steel or low-alloy steel welded to an austenitic (300 series) stainless steel or a nickel- based alloy.",
    "affected_materials": [
      "The most common are ferritic materials such as carbon steel and low-alloy steels welded to austenitic stainless",
      "steels. In HF acid service, it involves carbon steel welded to Alloy 400. Cracking due to high differential thermal",
      "expansion stress can occur in any material combination having widely differing thermal expansion coefficients."
    ],
    "critical_factors": [
      "a) Thermal expansion related cracking. (See Figure 3-26-1 and Figure 3-26-2.)",
      "Important factors include the type of filler metal used to join the materials, heating and cooling rate, metal",
      "temperature, time at temperature, weld geometry, and frequency of thermal cycling.",
      "Cracking can occur because the coefficients of thermal expansion of ferritic materials (e.g. steels) and",
      "austenitic materials (e.g. 300 series SS and nickel-based alloys) differ by about 25 % to 30 %. (See Table",
      "3-26-1.) At high operating temperatures, the differences in thermal expansion lead to high shear stresses",
      "concentrated at the fusion line, primarily in the ferritic-side HAZ. The higher the operating temperature,",
      "the greater the stress created by the differential thermal expansion between the metals. Ferritic/austenitic",
      "joints can generate significant thermal expansion/thermal fatigue stresses at temperatures greater than",
      "500 °F (260 °C). Cracking is most common at service temperatures greater than 800 °F (425 °C).",
      "Thermal cycling aggravates the problem. Stresses during start-up and shutdown can be significant.",
      "Stresses acting on the weldment are significantly higher when an austenitic stainless steel filler metal is",
      "used. A nickel-based filler metal has a coefficient of thermal expansion that is closer to carbon steel,",
      "resulting in significantly lower stress at elevated temperatures.",
      "The problem is aggravated by the diffusion of carbon out of the HAZ of the ferritic material and into the",
      "austenitic weld metal where it is more soluble. The loss of carbon creates a “soft zone” with reduced",
      "creep strength in the ferritic material HAZ, thereby increasing the cracking probability. (Figure 3-26-3)",
      "The temperature at which carbon diffusion becomes a concern is above 800 °F (425 °C) for carbon steel",
      "and above 950 °F (510 °C) for low-alloy steels.",
      "Poor geometry of the weld, excessive undercut, and other stress intensification factors will promote crack",
      "formation.",
      "In environments that promote liquid ash corrosion, weld cracking problems may be accelerated by stress",
      "assisted corrosion. The ferritic HAZ will preferentially corrode due to the large thermal strain. The results",
      "are long, narrow, oxide wedges that parallel the fusion line of the weld. (Figure 3-26-10)",
      "134 API RECOMMENDED PRACTICE 571",
      "b) Hard mixed metal zone related cracking.",
      "DMWs between ferritic and austenitic materials that are made with a 300 series SS or nickel-based filler",
      "metal result in a narrow region (mixed zone) of high hardness along the fusion line on the ferritic steel",
      "side. These high-hardness zones render the material susceptible to HE types of environmental cracking",
      "such as SSC or hydrogen stress cracking. (Figure 3-26-4 and Figure 3-26-5) PWHT of the weldment will",
      "not prevent environmental cracking if the weld is exposed to wet H S conditions.",
      "2",
      "Poor geometry of the weld, excessive undercut, and other stress intensification factors will promote crack",
      "formation.",
      "c) Cracking in HF acid.",
      "Locating a CS to Alloy 400 weld in locations exposed to hydrofluoric acid (anhydrous HF, water",
      "containing HF, and dilute HF) creates a corrosive galvanic cell. The corrosion reaction produces",
      "hydrogen on the metal surface, which can then diffuse into the weldment. The problem is enhanced by",
      "high hardness in the coarse-grained HAZ of the carbon steel.",
      "d) Hydrogen disbanding.",
      "Joint design is critical for DMWs in high-temperature service in hydrogen environments. The weld",
      "joints must be carefully designed and inspected to prevent hydrogen disbonding. (Figure 3-26-6 to",
      "Figure 3-26-9)"
    ],
    "affected_units_equipment": [
      "a) DMWs are utilized in special applications in refineries and other process plants. Examples of DMWs include",
      "the following.",
      "Welds used to join clad pipe in locations such as transitions in hydroprocessing reactor outlet piping from",
      "overlaid low-alloy Cr-Mo nozzles or piping to solid 300 series SS pipe.",
      "Hydroprocessing exchanger inlet and outlet piping.",
      "Alloy transitions inside fired heaters (e.g. 9Cr to 317L in a crude furnace).",
      "Hydrogen reformer furnace 1.25Cr inlet pigtails to Alloy 800 sockolets or weldolets on hydrogen reformer",
      "tubes.",
      "Hydrogen reformer furnace Alloy 800 outlet cones to CS or 1.25Cr refractory lined transfer lines.",
      "Welds joining clad pipe sections to themselves or to unclad carbon or low-alloy steel pipe (e.g. Alloy",
      "C276 clad CS piping in crude unit overhead system).",
      "Nickel-based alloy welds joining socket weld valves in 5 and 9 Cr piping systems.",
      "Carbon steel to Alloy 400 welds in HF alkylation units.",
      "300 series SS weld overlay in numerous refinery reactors and pressure vessels.",
      "Similar DMWs have been used in FCC unit reactors and regenerator vessels and in coker units.",
      "b) All superheaters and reheaters that have welds between ferritic materials (1.25Cr-0.5Mo and 2.25Cr-1Mo)",
      "and austenitic materials (300 series SS including 304H, 321H, and 347H).",
      "DAMAGE MECHANISMS AFFECTING FIXED EQUIPMENT IN THE REFINING INDUSTRY 135"
    ],
    "appearance": [
      "a) In most cases, differential thermal expansion cracks form at the toe of the weld in the HAZ of the ferritic",
      "material. (Figure 3-26-4 to Figure 3-26-10) Welds joining pipes or tubes are the most common problem area,",
      "but support lugs or attachments of cast or wrought 300 series SS to 400 series SS are also affected.",
      "b) Hard mixed zone cracking occurs along the fusion line, through the mixed zone identifiable by metallographic",
      "examination.",
      "c) Carbon steel to Alloy 400 weld damage in HF will be characterized by localized corrosion of the carbon steel",
      "HAZ area and hydrogen stress cracking along the fusion line or coarse-grained portion of the HAZ. (Figure",
      "3-26-11 and Figure 3-26-12)",
      "d) Hydrogen disbonding cracks form at the interface between the austenitic weld metal and the ferritic base",
      "metal."
    ],
    "prevention_mitigation": [
      "a) For high-temperature applications, nickel-based filler metals that have a coefficient of thermal expansion",
      "closer to carbon and low-alloy steels may dramatically increase the life of the joint, because of the significant",
      "reduction in thermal stress acting on the steel (ferritic) side of the joint. Refer to API 577 and API 582 for",
      "additional information on filler metal selection, welding procedures, and weld inspection.",
      "b) For high-temperature installations, consider installing a pup piece that has an intermediate thermal expansion",
      "coefficient between the two materials to be joined.",
      "c) Use of a shallower weld prep bevel or a compound angle bevel increases the effective weld length and alters",
      "the stress field, which may promote longer life.",
      "d) If 300 series SS welding electrodes are used, the DMW should be placed in a low-temperature region.",
      "e) In steam-generating equipment, the weld at the high-temperature end should be made in the penthouse or",
      "header enclosure, out of the heat transfer zone.",
      "f) For high-temperature service, consider buttering the ferritic side of the joint with the stainless steel or nickel",
      "based filler metal and perform PWHT prior to completing the DMW. PWHT will reduce residual stress at the",
      "ferritic-austenitic interface and thereby reduce the likelihood of high-temperature DMW cracking.",
      "g) On buttered joints, the thickness of the weld metal should be a minimum of 0.25 in. (6 mm) after the bevel is",
      "machined, in order to avoid creating an HAZ in the base metal beneath the butter layer when the attachment",
      "weld is made.",
      "h) Avoid using DMWs for socket welds or pressure-retaining fillet welds at temperatures above 250 °F.",
      "i) Avoid using DMWs in wet H S services. Where unavoidable, specially designed weld configurations may be",
      "2",
      "needed to avoid the potentially hard HAZ from contacting the environment or to avoid the formation of a thru",
      "wall hard HAZ, e.g. by alloy-overlaying the base metal for some distance beyond the alloy weld joint.",
      "j) Avoid using DMWs in HF acid service. Where necessary, locate the carbon steel to Alloy 400 transition where",
      "the exposure to free HF is minimal. In piping, use flanged connections. In lined columns, locate the DMW in",
      "an acid-free zone. Where exposure to HF cannot be avoided, take precautions to avoid high-hardness HAZs",
      "in carbon steel, particularly in older, pre-1980 steels. See NACE SP0472."
    ],
    "inspection_monitoring": [
      "Inspection of complex, multi-material welded joints may require consulting a subject matter expert and is beyond",
      "136 API RECOMMENDED PRACTICE 571",
      "the scope of this document.",
      "a) The following techniques (alone or in combination) should be considered for NDE of dissimilar welds during",
      "fabrication:",
      "PT [prep, root pass, hot pass, cap pass, final inspection, and butter layer after PWHT (if applicable)];",
      "Angle beam UT* (SWUT or PAUT) on butt welds;",
      "UT on butter layer after PWHT (if applicable) to check bonding;",
      "RT;",
      "WFMT (magnetic materials only); and/or",
      "positive materials identification (PMI) can be used to confirm the chemical compositions of the different",
      "materials involved.",
      "b) In fired heater tubes, RT and UT* (shear wave or phased array) can be used.",
      "c) For inspection of cladding associated with dissimilar welds, UT* [straight beam or angle beam (SWUT or",
      "PAUT)] or ECT can be used.",
      "d) For inspection for creep damage due to DMWs, there is no reliable NDE method to detect creep in its early",
      "stages. Advanced stages can be detected using angle beam UT (SWUT* or PAUT*) or FMR. Destructive",
      "testing (removing a sample) to permit metallographic examination or stress-rupture testing may be",
      "applicable.",
      "e) For inspection for environmental cracking due to DMWs initiating on or near the ID surface exposed to the",
      "corrosive environment, PT or WFMT (for magnetic materials) on the internal surface or angle beam UT",
      "(SWUT* or PAUT*) from the external surface, can be used.",
      "* DMWs (cladding, ferritic to austenitic butt welds, etc.) present challenges for inspecting due to beam/microstructure",
      "interactions (e.g. absorption, steering, and refraction). It is recommended that knowledge of grain size, specifically in",
      "austenitic stainless steels, and thickness are understood before applying UT techniques. Calibration should be done on",
      "similar materials (if not the same) as to be inspected. Inspection should be conducted by a technician experienced and",
      "knowledgeable with DMWs."
    ]
  },
  {
    "id": "3.27",
    "name": "Erosion/Erosion-Corrosion",
    "section": "3.27",
    "summary": "a) This subject covers a wide range of situations of material loss, from flowing solid particles alone or in a liquid or vapor stream physically abrading the material to material loss accelerated by the flow of corrosive liquid or vapor possibly combined with the velocity-assisted removal of a prote",
    "description": "a) This subject covers a wide range of situations of material loss, from flowing solid particles alone or in a liquid or vapor stream physically abrading the material to material loss accelerated by the flow of corrosive liquid or vapor possibly combined with the velocity-assisted removal of a protective film or scale. Erosion is the mechanical removal of surface material as the result of relative movement between, or impact from, solids, liquids, vapor, or any combination thereof. It is typically found in services where solids are entrained in liquid or vapor streams such as slurries and fluidized solids. In refining, with the exception of water droplets in steam systems, it is unlikely that any flowing liquid or liquid impingement (without entrained solids) would be able to erode typical materials of construction without there also being a corrosion component present. The same can be said for gases, with the possible exception of steam cutting. However, see Cavitation (3.16). Erosion-corrosion is a description for the damage that occurs when particle erosion and/or high flow velocity contributes to corrosion by removing protective films or scales or otherwise accelerating the corrosion rate. This is also called velocity-assisted corrosion. b) In most refinery erosion-corrosion situations, corrosion is the dominant consideration.",
    "affected_materials": [
      "All metals, but mostly carbon steel and copper alloys in refining. Refractories are also affected. Most commonly",
      "affected are materials without true passivity, where the corrosion rate is limited by a protective corrosion layer or",
      "inhibitive film."
    ],
    "critical_factors": [
      "a) With solid particle mechanical erosion, metal loss rates will depend on the velocity and number of impacting",
      "particles (e.g. a low concentration of particles vs a slurry), as well as the size, shape, hardness, and density",
      "of the impacting particles, the hardness of the material subject to erosion, and the angle of impact.",
      "Softer alloys such as copper and aluminum alloys that are easily worn from mechanical damage may be",
      "subject to severe metal loss under high-velocity conditions.",
      "Increasing the hardness of the eroding metal component can reduce the rate of erosion damage.",
      "However, this may not be effective where corrosion plays a significant role.",
      "b) For solids entrained in a liquid medium that also has a corrosion component, the same factors apply as with",
      "solid particle mechanical erosion described in Item a). However, with the solid particles removing any",
      "protective scales or other protective barrier on the metal surface, the rate of metal loss can be much greater",
      "than what is normally seen from the corrosion mechanism alone.",
      "c) For corrosive liquid droplets entrained in a vapor, metal loss rates will depend on the velocity and number or",
      "rate of impacting droplets and the corrosivity of the liquid.",
      "d) Many corrosive liquid environments will exhibit velocity-accelerated corrosion. In some cases, there is a",
      "threshold velocity below which corrosion is minimal but above which corrosion becomes significant. In other",
      "cases, there is no specific threshold; the highest corrosion rates simply occur where the velocity is greatest.",
      "Table 3-27-1 shows erosion-corrosion rates for a number of metals in seawater at different flow velocities.",
      "As the table illustrates, some alloys, particularly copper alloys, have an apparent threshold velocity above",
      "which the rate of metal loss increases significantly.",
      "NOTE Increasing pipe thickness (schedule) will decrease the ID and increase the flow velocity, potentially increasing",
      "the corrosion rate.",
      "DAMAGE MECHANISMS AFFECTING FIXED EQUIPMENT IN THE REFINING INDUSTRY 145",
      "e) In most cases, the more corrosive the environment is to a particular material, the greater will be the erosion",
      "corrosion effect, especially where the erosion effect damages the stability of a protective film, scale, or other",
      "barrier upon which the metal depends for its corrosion resistance. Any factors that contribute to an increase",
      "in corrosivity of the environment, such as temperature, pH, etc., can increase susceptibility to erosion",
      "corrosion metal loss."
    ],
    "affected_units_equipment": [
      "a) All types of equipment exposed to moving fluids and/or catalyst are subject to erosion and erosion-corrosion.",
      "This includes piping bends, elbows, tees and reducers, piping systems downstream of letdown valves and",
      "block valves, pumps, blowers, propellers, impellers, agitators, vessels with agitators, heat exchanger tubing,",
      "measuring device orifices, turbine blades, nozzles, ducts and vapor lines, scrapers, cutters, and wear plates.",
      "b) Erosion can be caused by gas-borne catalyst or coke particles or by particles carried by a liquid such as a",
      "slurry. This form of damage occurs as the result of catalyst movement in catalyst handling equipment (valves,",
      "cyclones, piping, reactors) and slurry piping in FCC reactor and regenerator systems. (Figure 3-27-1) It also",
      "occurs in coker heaters and coke handling equipment in both delayed and fluidized bed cokers. (Figure 3",
      "27-2) And it causes “wear” on pumps (Figure 3-27-3), compressors, and other rotating equipment.",
      "c) Hydroprocessing reactor effluent piping may be subject to erosion-corrosion by ammonium bisulfide. The",
      "metal loss is dependent on several factors including the ammonium bisulfide concentration, H S and NH",
      "2 3",
      "partial pressures, velocity and shear stress on the pipe wall, and corrosion resistance of the material.",
      "(See 3.5.)",
      "d) Crude and vacuum unit piping and vessels exposed to naphthenic acids in some crude oils may suffer severe",
      "erosion-corrosion metal loss depending on the temperature, velocity, sulfur content, and naphthenic acid",
      "content. (See 3.46.)",
      "e) Erosion-corrosion is common in acid alkylation systems.",
      "f) Boiler water circuits can suffer accelerated corrosion from high-velocity flow, specifically known as “flow",
      "accelerated corrosion” (FAC). (See 3.9.)",
      "g) High velocity also increases cooling water corrosion rates as well as corrosion rates in other corrosive media,",
      "as described in their respective sections in this document.",
      "h) Erosion by water droplets in steam systems can be very damaging."
    ],
    "appearance": [
      "a) Erosion and erosion-corrosion are typically characterized by a localized loss in thickness in the form of",
      "grooves, gullies, waves, rounded holes, valleys, or simply a greater amount of thinning in a localized area",
      "such as the outer radius of a piping elbow. These losses often exhibit a directional pattern.",
      "There have been cases where the erosion or erosion-corrosion has occurred over a large enough surface",
      "area to cause a rupture.",
      "b) In liquid lines containing particulate, low velocities, i.e. < around 5 fps (1.5 m/s), can allow solids to tumble to",
      "the bottom and cause erosion or erosion-corrosion in the 6 o’clock position.",
      "c) Failures can occur in a relatively short time."
    ],
    "prevention_mitigation": [
      "a) Changes in shape, geometry, and materials can help mitigate erosion and erosion-corrosion. Examples",
      "include increasing the pipe diameter to reduce velocity, streamlining bends to reduce impingement, and using",
      "replaceable impingement baffles.",
      "146 API RECOMMENDED PRACTICE 571",
      "b) Improved resistance to mechanical erosion is usually achieved by increasing component hardness, e.g. using",
      "a harder alloy, hardfacing, or a surface-hardening treatment. Erosion-resistant refractories in cyclones and",
      "slide valves have successfully resisted erosion.",
      "c) Erosion-corrosion is best mitigated by using more corrosion-resistant alloys and/or altering the process",
      "environment to reduce corrosivity, e.g. by deaeration, condensate injection, or the addition of inhibitors, as",
      "applicable. Resistance is generally not improved through increasing component hardness alone.",
      "d) Heat exchangers utilize impingement plates and occasionally tube ferrules to minimize erosion-corrosion",
      "problems.",
      "e) Refer to the relevant section of this document for methods to manage corrosion in erosion-corrosion prone",
      "environments (naphthenic acid, ammonium bisulfide, etc.).",
      "f) Ensure proper operation to avoid water droplets in the steam system."
    ],
    "inspection_monitoring": [
      "a) Manual UT grids or automated scans can be used to determine the extent of erosion at susceptible areas,",
      "such as changes in direction, changes in diameter, or other turbulent areas. Randomly placed point UT",
      "readings may not be effective if they are not placed at the locations of potential susceptibility.",
      "b) Profile RT can be used to detect areas of erosion but may not be able to determine the actual remaining wall",
      "thickness. UT thickness is normally used as a follow-up technique to quantify wall loss.",
      "c) GWT can be used as a screening technique in certain applications where changes in piping direction will not",
      "impede the effectiveness of the examination.",
      "d) Permanently mounted thickness monitoring sensors can be used.",
      "e) Gouging or grooving along the bottom of a line and can be found by screening techniques [e.g. GWT,",
      "saturated low-frequency eddy current (SLOFEC), or X-ray crawler], UT scans or grids, or radiography.",
      "f) Infrared thermography scans can be used on stream to detect refractory degradation (potentially due to",
      "erosion).",
      "g) Specialized coupons can be used to determine if erosion is a potential concern.",
      "h) Sampling of process streams for chemical analysis of solids and particulate size can help determine erosion",
      "potential within a system."
    ]
  },
  {
    "id": "3.28",
    "name": "Ethanol Stress Corrosion Cracking",
    "section": "3.28",
    "summary": "Surface-initiated cracks caused by environmental cracking of carbon steel under the combined action of tensile stress and a fuel grade ethanol (FGE; ASTM D4806) or FGE/gasoline blend environment. Dissolved oxygen and the presence of variable stresses such as cyclic stress or component flexing increa",
    "description": "Surface-initiated cracks caused by environmental cracking of carbon steel under the combined action of tensile stress and a fuel grade ethanol (FGE; ASTM D4806) or FGE/gasoline blend environment. Dissolved oxygen and the presence of variable stresses such as cyclic stress or component flexing increase the propensity for cracking.",
    "affected_materials": [
      "a) All grades of carbon steel are susceptible.",
      "b) Ethanol SCC has not been reported in materials other than carbon steel, but general corrosion may be a",
      "concern with other materials including some alloys of aluminum, copper and copper alloys, lead, and zinc.",
      "c) FGE and blends with gasoline may adversely affect nonmetallic materials (e.g. coatings and seals), causing",
      "swelling, hardness changes, etc."
    ],
    "critical_factors": [
      "a) Several factors have been identified by field observations.",
      "Stress may be applied or residual. Highly stressed, locally cold worked components, or components with",
      "stress concentrators are susceptible to cracking. Variable stresses, such as those produced by loading",
      "and unloading of tanks, have led to cracking in tank bottoms and floating roofs.",
      "Cracking has been found to occur in FGE meeting ASTM D4806 specifications, including the water",
      "content requirement.",
      "Corrosion inhibitors may be added to ethanol to prevent general corrosion in vehicle fuel systems, but",
      "their effect on SCC is not fully understood.",
      "b) Other factors have been identified in controlled laboratory conditions using conservative slow strain rate test",
      "(SSRT) methods that stress the steel sample to failure. Evidence of SCC is based on the stress/strain",
      "behavior and an examination of the fracture surfaces.",
      "Aeration (i.e. the dissolved oxygen content) of the ethanol appears to be the most important factor for",
      "determining ethanol SCC susceptibility. Cracking has not been found under deaerated conditions.",
      "The maximum potential for ethanol SCC occurs within a narrow range of water content between 0.1 and",
      "4.5 vol%.",
      "Ethanol SCC has been found to occur in blends of FGE and gasoline containing as little as 20 vol% FGE.",
      "Galvanic coupling of a new steel to corroded steel increases the likelihood of ethanol SCC.",
      "Increasing the chloride content of the ethanol tends to increase the severity of cracking and changes the",
      "crack type from the mainly intergranular found in the field to transgranular cracking."
    ],
    "affected_units_equipment": [
      "a) Carbon steel storage tanks, rack piping, and associated equipment are susceptible to ethanol SCC. All",
      "grades of carbon steel are susceptible",
      "b) Cracking has also been reported in a pipeline used to transport FGE to and from a terminal.",
      "c) Ethanol SCC has not been reported in FGE manufacturers’ equipment and tankage or in transportation",
      "equipment (barges, trucks, railcars).",
      "150 API RECOMMENDED PRACTICE 571",
      "d) Cracking has not been reported in equipment handling FGE after it has been blended with unleaded gasoline",
      "at end-use concentrations (10 vol% FGE). There has been one reported failure of an end-user E-85 tank."
    ],
    "appearance": [
      "a) Ethanol SCC is often found in the vicinity of welds and can appear as cracks that are parallel to the weld or",
      "transverse to the weld. (Figure 3-28-1 to Figure 3-28-8)",
      "b) Cracks are typically tight and may be filled with corrosion product.",
      "c) Ethanol SCC cracks are typically branched and intergranular, but transgranular or mixed-mode cracking has",
      "also been reported. Field failures tend to be intergranular, while laboratory testing has produced all crack",
      "morphologies. The cracking mode appears to depend on the chloride level, with an increased chloride",
      "content tending to shift the cracking from intergranular to transgranular or mixed mode.",
      "d) Microstructure of materials subjected to ethanol SCC are typically ferrite, or ferrite and pearlite."
    ],
    "prevention_mitigation": [
      "a) The likelihood of ethanol SCC can be reduced though PWHT (when possible) or by applying coatings.",
      "b) Avoid designs with highly localized tensile stresses.",
      "c) Avoid the usage of lap seam welds (where practical) that may concentrate strain in components.",
      "d) Minimize cold working during fabrication and the use of springs and other devices (e.g. for floating roof",
      "components) made using cold-worked steel."
    ],
    "inspection_monitoring": [
      "Ethanol SCC is difficult to predict and detect, and as is generally the case for SCC mechanisms, routine inspection",
      "for ethanol SCC is not an effective way to manage the issue. Efforts need to be focused on prevention.",
      "a) Inspection for ethanol SCC is generally performed where cracking is already suspected or to determine the",
      "extent of cracking after a leak has occurred. It is especially difficult to detect prior to leaking in piping and",
      "equipment where there is no access to the internal surface. When inspection is performed, it should be",
      "focused on highly stressed areas, such as weld HAZs and the area immediately adjacent to the HAZ, highly",
      "cold worked areas, and highly stressed areas.",
      "b) It is difficult to visually detect ethanol SCC because the cracks are typically tight and filled with corrosion",
      "product. Some small leaks may occur before an ethanol crack can be visually detected.",
      "c) WFMT is the preferred method for detecting ethanol SCC. Methods for ethanol SCC inspection are similar",
      "to those used for detecting other types of SCC.",
      "d) Angle beam UT (SWUT or PAUT) can detect internal SCC from the external surface and thus can be used",
      "in instances where internal access for WFMT is not possible. These UT methods may also be used for",
      "estimating the depth of cracking.",
      "e) ACFM is an effective method for SCC detection and requires less surface preparation than WFMT.",
      "f) ECT is unproven as a method for detection of ethanol SCC.",
      "g) AET has had some success in detecting, locating, and monitoring SCC growth. However, results sometimes",
      "can be inconclusive and quality AET data may be difficult to obtain, and there is no industry track record of",
      "use of AET to detect ethanol SCC.",
      "DAMAGE MECHANISMS AFFECTING FIXED EQUIPMENT IN THE REFINING INDUSTRY 151"
    ]
  },
  {
    "id": "3.29",
    "name": "Flue Gas Dew Point Corrosion",
    "section": "3.29",
    "summary": "Sulfur, nitrogen, and chlorine species in fuel will form sulfur dioxide, sulfur trioxide, nitrogen dioxide, and hydrogen chloride gas to go along with the CO within the combustion products. At temperatures at or below the dew point, 2 these gases and the water vapor in the flue gas will condense to ",
    "description": "Sulfur, nitrogen, and chlorine species in fuel will form sulfur dioxide, sulfur trioxide, nitrogen dioxide, and hydrogen chloride gas to go along with the CO within the combustion products. At temperatures at or below the dew point, 2 these gases and the water vapor in the flue gas will condense to form sulfurous acid, sulfuric acid, nitric acid, hydrochloric acid, and carbonic acid, which can lead to severe corrosion.",
    "affected_materials": [
      "Carbon steel, low-alloy steels, and 300 series SS."
    ],
    "critical_factors": [
      "a) The concentration of contaminants (sulfur, nitrogen, and chlorides) in the fuel and the operating temperature",
      "of flue gas metal surfaces determine the likelihood and severity of corrosion.",
      "b) Since all fuels contain some amount of sulfur, sulfuric and sulfurous acid dew point corrosion can occur if the",
      "metal temperatures are below the dew point.",
      "c) The dew point of sulfuric acid depends on the concentration of sulfur trioxide in the flue gas but is typically",
      "about 280 °F (140 °C).",
      "d) Dew points for sulfurous, hydrochloric, nitric, and carbonic acids depend on the concentrations of SO , HCl,",
      "2",
      "NO , and CO and on the water content of the flue gas, but they occur typically at temperatures lower than",
      "2 2",
      "the water dew point, 212 °F (100 °C). Hence, corrosion by these acids gases is expected to occur only when",
      "surface temperatures reach or go below the water dew point."
    ],
    "affected_units_equipment": [
      "a) Sulfur recovery unit (SRU) incinerators and FCC unit regenerator flue gas systems, as well as fired process",
      "heaters and boilers that burn fuels containing sulfur, nitrogen, or chloride have the potential for acid dew point",
      "corrosion in the economizer sections and in the stacks.",
      "b) Similar damage occurs in oil-fired boilers when the units are water-washed to remove ash if the final rinse",
      "does not neutralize the acid salts.",
      "c) Heat-recovery steam generators (HRSGs) that have 300 series SS feedwater heaters may suffer chloride",
      "induced SCC from the gas side (OD) when the temperature of the inlet water is below the dew point of",
      "hydrochloric acid.",
      "d) 300 series SS feedwater heaters in HRSGs are potentially at risk if the atmosphere of the combustion turbine",
      "includes chlorine. Cooling tower drift from cooling towers that use chlorine-based biocides may blow into the",
      "combustion turbine and lead to potential damage in the feedwater heaters."
    ],
    "appearance": [
      "a) Flue gas corrosion on economizers or other carbon steel or low-alloy steel components will have general",
      "wastage often with broad, shallow pits, depending on the way the acid condenses.",
      "b) For the 300 series SS feedwater heaters in HRSGs, SCC will have surface-breaking cracks and the general",
      "appearance will be somewhat crazed."
    ],
    "prevention_mitigation": [
      "a) The metallic surfaces at the back end of the boilers and fired heaters and stacks should be kept at least 10 °F",
      "(6 °C) above the dew point temperature of sulfuric acid (the highest dew point of the condensable acid gases).",
      "158 API RECOMMENDED PRACTICE 571",
      "b) For HRSGs, avoid the use of 300 series SS in the feedwater heaters if the environment is likely to contain",
      "chlorides.",
      "c) When water washing to remove ash, sodium carbonate should be added to the final rinse as an alkaline",
      "solution to neutralize the acidic ash constituents."
    ],
    "inspection_monitoring": [
      "Because flue gas corrosion occurs on tubes nearest the stack, which are typically finned tubes, the fins interfere",
      "with most inspection techniques that might be used on other heater and boiler tubes.",
      "a) Wall-thickness measurements by UT methods will monitor the wastage in affected tubes and stacks.",
      "b) To obtain UT thickness readings of finned tubes, a section of fins normally must be removed.",
      "c) Permanently mounted thickness monitoring sensors can be used.",
      "d) SCC of 300 series SS can be found using VT, PT, and ECT inspection.",
      "e) In the case where the tubes and fins are the same material, a VT of the fins will provide an indication if the",
      "damage mechanism is present.",
      "f) RT can be utilized to obtain thickness readings, as geometry allows.",
      "g) VT inside of stacks using a remote camera may be possible in some configurations."
    ]
  },
  {
    "id": "3.30",
    "name": "Fuel Ash Corrosion",
    "section": "3.30",
    "summary": "a) Fuel ash corrosion is accelerated high-temperature wastage of materials that occurs when contaminants in the fuel form deposits and then melt on the metal surfaces inside fired heaters, boilers, and gas turbines. b) Corrosion typically occurs with fuel oil or coal that is contaminated with a comb",
    "description": "a) Fuel ash corrosion is accelerated high-temperature wastage of materials that occurs when contaminants in the fuel form deposits and then melt on the metal surfaces inside fired heaters, boilers, and gas turbines. b) Corrosion typically occurs with fuel oil or coal that is contaminated with a combination of sulfur, sodium, potassium, and/or vanadium. c) The resulting molten salts (slags) dissolve the surface oxide on the metal and enhance the transport of oxygen to the fresh surface to re-form the iron oxide at the expense of the tube wall or component.",
    "affected_materials": [
      "a) All conventional alloys used for process heater and boiler construction are susceptible.",
      "b) Alloys of the 50Cr-50Ni family show improved resistance."
    ],
    "critical_factors": [
      "a) The concentration of molten salt-forming contaminants in the fuel, metal temperature, and alloy composition",
      "are the critical factors.",
      "b) Sodium (Na) and vanadium (V) content are very important. Typically, a combined concentration of Na and V",
      "above 50 ppm will cause damage.",
      "c) Corrosion occurs by this mechanism only if the metal temperature is high enough to melt the deposits and",
      "form the molten slag. It is most severe where the temperatures are the highest.",
      "d) The corrosion rates differ depending on the alloy and location within the heater.",
      "e) The molten slags are different for oil ash vs coal ash. They are also different for waterwall tube corrosion.",
      "For oil ash, the liquid species are mixtures of vanadium pentoxide and sodium oxide, or vanadium",
      "pentoxide and sodium sulfate. Depending on the precise composition, melting points below 1000 °F",
      "(540 °C) are possible.",
      "For coal ash, superheater and reheater corrosion is caused by sodium and potassium iron trisulfates that",
      "melt between 1030 °F and 1130 °F (545 °C and 610 °C), depending on the ratio of sodium and",
