Repository: NoranDh/MECC-team21

File: data/api571_mechanisms.json (part 7 of 17)
[
      "d) Use alternative materials that are not susceptible to dealloying in the environment(s) to which the they will be",
      "exposed.",
      "e) Continued degradation of a dealloyed component can only be prevented by altering the exposure conditions",
      "or replacing it with a resistant material.",
      "f) Depending on the alloy-environment combination, cathodic protection or barrier coatings may be effective.",
      "g) Prevent the entry of oxygen into HF acid alkylation units."
    ],
    "inspection_monitoring": [
      "a) Many alloys change color in the affected area; however, scale removal may be required to determine the",
      "depth of attack.",
      "b) Dealloying in brasses is visually evident by a reddish, copper color instead of the yellow brass color.",
      "c) Metallographic examination may be required to confirm the extent of damage.",
      "d) A significant reduction in hardness may accompany dealloying, although affected areas may be localized.",
      "e) Acoustic techniques (loss of “metallic ring”) and ultrasonic attenuation are applicable, but UT thickness",
      "measurements are not.",
      "f) FFS analysis of dealloyed components should consider that the dealloyed portion may be brittle and",
      "contribute little or no mechanical strength or load-bearing capability.",
      "g) Electromagnetic techniques may be used to screen for dealloying. It is critical that the appropriate calibration",
      "standards be used. ECT can screen for dealloying in brass."
    ],
    "related_mechanisms": [
      "Graphitic corrosion of cast irons (3.33). Dealloying is often referred to by the element removed, as in",
      "dezincification, destannification (tin), denickelification, and dealuminification. Dealloying has also been referred",
      "to as selective leaching.",
      "128 API RECOMMENDED PRACTICE 571"
    ],
    "references": [
      "1. ASM Handbook—Corrosion, Volume 13, ASM International, Materials Park, OH.",
      "2. A. Cohen, “Copper and Copper-base Alloys,” Process Industries Corrosion—The Theory and Practice,",
      "NACE International, Houston, TX, 1986, pp. 479–501.",
      "3. R.D. Port and H.M. Herro, The Nalco Guide to Boiler Failure Analysis, McGraw-Hill, New York, NY, 1991,",
      "pp. 259–263.",
      "4. ASM Handbook—Failure Analysis and Prevention, Volume 11, ASM International, Materials Park, OH.",
      "Table 3-24-1—Combinations of Alloys and Environment Subject to Dealloying (Reference 1)",
      "Alloy Environment Element Removed",
      "Brasses (>15 % Zn) * Many waters, especially stagnant conditions Zinc (dezincification)",
      "Aluminum bronze",
      "HF acid, acids w/chloride ions, seawater Aluminum (dealuminification)",
      "(primarily with > 8 % Al)",
      "Silicon bronzes High-temperature steam and acidic species Silicon (desiliconification)",
      "Tin bronzes Hot brine or steam Tin (destannification)",
      "Copper nickels (70 to 30) High heat flux and low water velocity Nickel (denickelification)",
      "Monel Hydrofluoric and other acids Nickel (denickelification)",
      "* The extent of dezincification increases with increasing zinc content.",
      "Figure 3-24-1—Cross section of a silicon-brass alloy, C87500, pump impeller",
      "from stagnant fire-water service. Layer-type dezincification depleted the zinc",
      "and left this porous red color of the copper. Magnification 50X.",
      "DAMAGE MECHANISMS AFFECTING FIXED EQUIPMENT IN THE REFINING INDUSTRY 129",
      "Figure 3-24-2—A zone of denickelification in an Alloy 400 valve plug (at the port),",
      "due to oxygen contamination in hot hydrofluoric acid.",
      "130 API RECOMMENDED PRACTICE 571"
    ]
  },
  {
    "id": "3.25",
    "name": "Decarburization",
    "section": "3.25",
    "summary": "A condition where a steel loses strength due to the removal of carbon and carbides leaving only an iron matrix. Decarburization occurs during exposure to high temperatures, during heat treatment, from exposure to fires, or from high-temperature service in a gaseous environment. Loss in room-temperat",
    "description": "A condition where a steel loses strength due to the removal of carbon and carbides leaving only an iron matrix. Decarburization occurs during exposure to high temperatures, during heat treatment, from exposure to fires, or from high-temperature service in a gaseous environment. Loss in room-temperature tensile strength and creep strength may potentially occur.",
    "aliases": [],
    "affected_materials": [
      "Carbon steels and low-alloy steels."
    ],
    "critical_factors": [
      "a) Time, temperature, and carbon activity of the process stream are the critical factors.",
      "b) The material must be exposed to a gas phase that has a low carbon activity so that carbon in the steel will",
      "diffuse to the surface to react with gas phase constituents.",
      "c) The extent and depth of decarburization is a function of the temperature and exposure time.",
      "d) Shallow decarburization can slightly decrease the strength of the material but typically has no detrimental",
      "effect on the overall performance of the component. However, it is indicative that the steel may have been",
      "overheated and suggests other effects may be present [e.g. decarburization associated with high",
      "temperature hydrogen attack (HTHA) in hydrogen services]."
    ],
    "affected_units_equipment": [
      "a) Decarburization can occur in almost any equipment that has been heat treated, exposed to elevated service",
      "temperatures, or exposed to a fire.",
      "b) Piping and equipment in hot hydrogen service in hydroprocessing units or catalytic reforming units, as well",
      "as most fired heater tubes, can be decarburized in service. Pressure vessel components that are hot formed",
      "during fabrication can be affected."
    ],
    "appearance": [
      "a) Damage can be verified by metallography.",
      "b) Damage occurs on the surface exposed to the gas environment but in extreme cases may be through the",
      "wall.",
      "c) The decarburized layer will be free of carbide phases. Carbon steel will become pure iron. (Figure 3-25-1",
      "and Figure 3-25-2)"
    ],
    "prevention_mitigation": [
      "a) Decarburization can be controlled by controlling the chemistry of the gas phase and alloy selection.",
      "b) Alloy steels with chromium and molybdenum form more stable carbides and are more resistant to",
      "decarburization.",
      "c) Steels operating in high-temperature hydrogen environments should be selected in accordance with API RP",
      "941.",
      "DAMAGE MECHANISMS AFFECTING FIXED EQUIPMENT IN THE REFINING INDUSTRY 131"
    ],
    "inspection_monitoring": [
      "a) VT is ineffective for detecting decarburization.",
      "b) Inspection for decarburization in the initial stages of attack is difficult (and generally unnecessary).",
      "c) FMR can be applied if the process-side surfaces are accessible, but it is often inconclusive.",
      "d) Decarburization results in a softening that can be confirmed by hardness testing if the depth of",
      "decarburization is sufficient to enable accurate hardness testing results. This should be considered a",
      "screening tool. If the surface hardness falls below a set limit, which would differ between materials, then",
      "further testing (e.g. sampling and metallography) would likely be needed.",
      "e) Decarburization can only be determined accurately by a chemical or physical test, which typically requires",
      "destructive sampling. Sampling location, condition, and preparation are critical."
    ],
    "related_mechanisms": [
      "HTHA (3.36)."
    ],
    "references": [
      "1. ASM Handbook—Corrosion, Volume 13, ASM International, Materials Park, OH.",
      "2. API Recommended Practice 573, Inspection of Fired Boilers and Heaters, American Petroleum Institute,",
      "Washington, DC.",
      "3. API Recommended Practice 941, Steels for Hydrogen Service at Elevated Temperatures and Pressures in",
      "Petroleum Refineries and Petrochemical Plants, American Petroleum Institute, Washington, DC.",
      "4. G. Vander Voort, “Understanding and Measuring Decarburization,” Advanced Materials & Processes,",
      "February 2015, pp. 22–27.",
      "5. G. Vander Voort, “Decarburization,” Vac Aero International, http://vacaero.com/information",
      "resources/metallography-with-george-vander-voort/1342-decarburization.html.",
      "6. L. Garverick, Corrosion in the Petrochemical Industry, Second Edition, pp. 29, 150, 154, 227, 321, and 387,",
      "ASM International, Materials Park, OH.",
      "132 API RECOMMENDED PRACTICE 571",
      "Figure 3-25-1—Typical low-carbon-steel microstructure showing",
      "ferrite phase (light grains) and pearlite (dark layered constituent).",
      "Figure 3-25-2—Microstructure illustrating a decarburized low carbon steel",
      "where the strength-providing pearlite constituent has been decomposed as",
      "the result of the removal of carbon atoms by diffusion to the surface.",
      "DAMAGE MECHANISMS AFFECTING FIXED EQUIPMENT IN THE REFINING INDUSTRY 133"
    ]
  },
  {
    "id": "3.26",
    "name": "Dissimilar Metal Weld Cracking",
    "section": "3.26",
    "summary": "There are four situations that can result in the cracking of DMWs. In one, operation at elevated temperature, about 500 °F (260 °C) or higher, results in high differential thermal expansion stresses at the weld that lead to creep cracking or creep-fatigue cracking. In the second, operation in a wet ",
    "description": "There are four situations that can result in the cracking of DMWs. In one, operation at elevated temperature, about 500 °F (260 °C) or higher, results in high differential thermal expansion stresses at the weld that lead to creep cracking or creep-fatigue cracking. In the second, operation in a wet H S or similarly severe hydrogen 2 charging environment leads to cracking in the hard, dissimilar metal mixed zone in the weld created when the two metals are melted together. The third, with some similarities to the second, occurs on the carbon steel side in welds between carbon steel and Alloy 400 in hydrofluoric acid service due to HE and/or fluoride wedging. In the fourth situation, DMW joints in (and weld overlay on) equipment in high-temperature hydrogen service can suffer disbonding between the two metals. This is commonly referred to as hydrogen disbonding. All four cases typically involve carbon steel or low-alloy steel welded to an austenitic (300 series) stainless steel or a nickel- based alloy.",
    "aliases": [],
    "affected_materials": [
      "The most common are ferritic materials such as carbon steel and low-alloy steels welded to austenitic stainless",
      "steels. In HF acid service, it involves carbon steel welded to Alloy 400. Cracking due to high differential thermal",
      "expansion stress can occur in any material combination having widely differing thermal expansion coefficients."
    ],
    "critical_factors": [
      "a) Thermal expansion related cracking. (See Figure 3-26-1 and Figure 3-26-2.)",
      "Important factors include the type of filler metal used to join the materials, heating and cooling rate, metal",
      "temperature, time at temperature, weld geometry, and frequency of thermal cycling.",
      "Cracking can occur because the coefficients of thermal expansion of ferritic materials (e.g. steels) and",
      "austenitic materials (e.g. 300 series SS and nickel-based alloys) differ by about 25 % to 30 %. (See Table",
      "3-26-1.) At high operating temperatures, the differences in thermal expansion lead to high shear stresses",
      "concentrated at the fusion line, primarily in the ferritic-side HAZ. The higher the operating temperature,",
      "the greater the stress created by the differential thermal expansion between the metals. Ferritic/austenitic",
      "joints can generate significant thermal expansion/thermal fatigue stresses at temperatures greater than",
      "500 °F (260 °C). Cracking is most common at service temperatures greater than 800 °F (425 °C).",
      "Thermal cycling aggravates the problem. Stresses during start-up and shutdown can be significant.",
      "Stresses acting on the weldment are significantly higher when an austenitic stainless steel filler metal is",
      "used. A nickel-based filler metal has a coefficient of thermal expansion that is closer to carbon steel,",
      "resulting in significantly lower stress at elevated temperatures.",
      "The problem is aggravated by the diffusion of carbon out of the HAZ of the ferritic material and into the",
      "austenitic weld metal where it is more soluble. The loss of carbon creates a “soft zone” with reduced",
      "creep strength in the ferritic material HAZ, thereby increasing the cracking probability. (Figure 3-26-3)",
      "The temperature at which carbon diffusion becomes a concern is above 800 °F (425 °C) for carbon steel",
      "and above 950 °F (510 °C) for low-alloy steels.",
      "Poor geometry of the weld, excessive undercut, and other stress intensification factors will promote crack",
      "formation.",
      "In environments that promote liquid ash corrosion, weld cracking problems may be accelerated by stress",
      "assisted corrosion. The ferritic HAZ will preferentially corrode due to the large thermal strain. The results",
      "are long, narrow, oxide wedges that parallel the fusion line of the weld. (Figure 3-26-10)",
      "134 API RECOMMENDED PRACTICE 571",
      "b) Hard mixed metal zone related cracking.",
      "DMWs between ferritic and austenitic materials that are made with a 300 series SS or nickel-based filler",
      "metal result in a narrow region (mixed zone) of high hardness along the fusion line on the ferritic steel",
      "side. These high-hardness zones render the material susceptible to HE types of environmental cracking",
      "such as SSC or hydrogen stress cracking. (Figure 3-26-4 and Figure 3-26-5) PWHT of the weldment will",
      "not prevent environmental cracking if the weld is exposed to wet H S conditions.",
      "2",
      "Poor geometry of the weld, excessive undercut, and other stress intensification factors will promote crack",
      "formation.",
      "c) Cracking in HF acid.",
      "Locating a CS to Alloy 400 weld in locations exposed to hydrofluoric acid (anhydrous HF, water",
      "containing HF, and dilute HF) creates a corrosive galvanic cell. The corrosion reaction produces",
      "hydrogen on the metal surface, which can then diffuse into the weldment. The problem is enhanced by",
      "high hardness in the coarse-grained HAZ of the carbon steel.",
      "d) Hydrogen disbanding.",
      "Joint design is critical for DMWs in high-temperature service in hydrogen environments. The weld",
      "joints must be carefully designed and inspected to prevent hydrogen disbonding. (Figure 3-26-6 to",
      "Figure 3-26-9)"
    ],
    "affected_units_equipment": [
      "a) DMWs are utilized in special applications in refineries and other process plants. Examples of DMWs include",
      "the following.",
      "Welds used to join clad pipe in locations such as transitions in hydroprocessing reactor outlet piping from",
      "overlaid low-alloy Cr-Mo nozzles or piping to solid 300 series SS pipe.",
      "Hydroprocessing exchanger inlet and outlet piping.",
      "Alloy transitions inside fired heaters (e.g. 9Cr to 317L in a crude furnace).",
      "Hydrogen reformer furnace 1.25Cr inlet pigtails to Alloy 800 sockolets or weldolets on hydrogen reformer",
      "tubes.",
      "Hydrogen reformer furnace Alloy 800 outlet cones to CS or 1.25Cr refractory lined transfer lines.",
      "Welds joining clad pipe sections to themselves or to unclad carbon or low-alloy steel pipe (e.g. Alloy",
      "C276 clad CS piping in crude unit overhead system).",
      "Nickel-based alloy welds joining socket weld valves in 5 and 9 Cr piping systems.",
      "Carbon steel to Alloy 400 welds in HF alkylation units.",
      "300 series SS weld overlay in numerous refinery reactors and pressure vessels.",
      "Similar DMWs have been used in FCC unit reactors and regenerator vessels and in coker units.",
      "b) All superheaters and reheaters that have welds between ferritic materials (1.25Cr-0.5Mo and 2.25Cr-1Mo)",
      "and austenitic materials (300 series SS including 304H, 321H, and 347H).",
      "DAMAGE MECHANISMS AFFECTING FIXED EQUIPMENT IN THE REFINING INDUSTRY 135"
    ],
    "appearance": [
      "a) In most cases, differential thermal expansion cracks form at the toe of the weld in the HAZ of the ferritic",
      "material. (Figure 3-26-4 to Figure 3-26-10) Welds joining pipes or tubes are the most common problem area,",
      "but support lugs or attachments of cast or wrought 300 series SS to 400 series SS are also affected.",
      "b) Hard mixed zone cracking occurs along the fusion line, through the mixed zone identifiable by metallographic",
      "examination.",
      "c) Carbon steel to Alloy 400 weld damage in HF will be characterized by localized corrosion of the carbon steel",
      "HAZ area and hydrogen stress cracking along the fusion line or coarse-grained portion of the HAZ. (Figure",
      "3-26-11 and Figure 3-26-12)",
      "d) Hydrogen disbonding cracks form at the interface between the austenitic weld metal and the ferritic base",
      "metal."
    ],
    "prevention_mitigation": [
      "a) For high-temperature applications, nickel-based filler metals that have a coefficient of thermal expansion",
      "closer to carbon and low-alloy steels may dramatically increase the life of the joint, because of the significant",
      "reduction in thermal stress acting on the steel (ferritic) side of the joint. Refer to API 577 and API 582 for",
      "additional information on filler metal selection, welding procedures, and weld inspection.",
      "b) For high-temperature installations, consider installing a pup piece that has an intermediate thermal expansion",
      "coefficient between the two materials to be joined.",
      "c) Use of a shallower weld prep bevel or a compound angle bevel increases the effective weld length and alters",
      "the stress field, which may promote longer life.",
      "d) If 300 series SS welding electrodes are used, the DMW should be placed in a low-temperature region.",
      "e) In steam-generating equipment, the weld at the high-temperature end should be made in the penthouse or",
      "header enclosure, out of the heat transfer zone.",
      "f) For high-temperature service, consider buttering the ferritic side of the joint with the stainless steel or nickel",
      "based filler metal and perform PWHT prior to completing the DMW. PWHT will reduce residual stress at the",
      "ferritic-austenitic interface and thereby reduce the likelihood of high-temperature DMW cracking.",
      "g) On buttered joints, the thickness of the weld metal should be a minimum of 0.25 in. (6 mm) after the bevel is",
      "machined, in order to avoid creating an HAZ in the base metal beneath the butter layer when the attachment",
      "weld is made.",
      "h) Avoid using DMWs for socket welds or pressure-retaining fillet welds at temperatures above 250 °F.",
      "i) Avoid using DMWs in wet H S services. Where unavoidable, specially designed weld configurations may be",
      "2",
      "needed to avoid the potentially hard HAZ from contacting the environment or to avoid the formation of a thru",
      "wall hard HAZ, e.g. by alloy-overlaying the base metal for some distance beyond the alloy weld joint.",
      "j) Avoid using DMWs in HF acid service. Where necessary, locate the carbon steel to Alloy 400 transition where",
      "the exposure to free HF is minimal. In piping, use flanged connections. In lined columns, locate the DMW in",
      "an acid-free zone. Where exposure to HF cannot be avoided, take precautions to avoid high-hardness HAZs",
      "in carbon steel, particularly in older, pre-1980 steels. See NACE SP0472."
    ],
    "inspection_monitoring": [
      "Inspection of complex, multi-material welded joints may require consulting a subject matter expert and is beyond",
      "136 API RECOMMENDED PRACTICE 571",
      "the scope of this document.",
      "a) The following techniques (alone or in combination) should be considered for NDE of dissimilar welds during",
      "fabrication:",
      "PT [prep, root pass, hot pass, cap pass, final inspection, and butter layer after PWHT (if applicable)];",
      "Angle beam UT* (SWUT or PAUT) on butt welds;",
      "UT on butter layer after PWHT (if applicable) to check bonding;",
      "RT;",
      "WFMT (magnetic materials only); and/or",
      "positive materials identification (PMI) can be used to confirm the chemical compositions of the different",
      "materials involved.",
      "b) In fired heater tubes, RT and UT* (shear wave or phased array) can be used.",
      "c) For inspection of cladding associated with dissimilar welds, UT* [straight beam or angle beam (SWUT or",
      "PAUT)] or ECT can be used.",
      "d) For inspection for creep damage due to DMWs, there is no reliable NDE method to detect creep in its early",
      "stages. Advanced stages can be detected using angle beam UT (SWUT* or PAUT*) or FMR. Destructive",
      "testing (removing a sample) to permit metallographic examination or stress-rupture testing may be",
      "applicable.",
      "e) For inspection for environmental cracking due to DMWs initiating on or near the ID surface exposed to the",
      "corrosive environment, PT or WFMT (for magnetic materials) on the internal surface or angle beam UT",
      "(SWUT* or PAUT*) from the external surface, can be used.",
      "* DMWs (cladding, ferritic to austenitic butt welds, etc.) present challenges for inspecting due to beam/microstructure",
      "interactions (e.g. absorption, steering, and refraction). It is recommended that knowledge of grain size, specifically in",
      "austenitic stainless steels, and thickness are understood before applying UT techniques. Calibration should be done on",
      "similar materials (if not the same) as to be inspected. Inspection should be conducted by a technician experienced and",
      "knowledgeable with DMWs."
    ],
    "related_mechanisms": [
      "Thermal fatigue (see 3.64), corrosion fatigue (see 3.21), creep and stress rupture (see 3.23), wet H S damage",
      "2",
      "(see 3.67), and hydrogen stress cracking in HF (see 3.41)."
    ],
    "references": [
      "1. Steam—Its Generation and Use, 40th Edition, Babcock & Wilcox, 1992.",
      "2. Combustion: Fossil Power Systems, Third Edition, Combustion Engineering, Windsor, CT, 1981.",
      "3. H. Thielsch, Defects and Failures in Pressure Vessels and Piping, Krieger Publishing, Malabar, FL, 1977.",
      "4. R.D. Port and H.M. Herro, The Nalco Guide to Boiler Failure Analysis, McGraw-Hill, New York, NY, 1991.",
      "5. D.N. French, Metallurgical Failures in Fossil Fired Boilers, John Wiley and Sons, New York, NY, 1993.",
      "6. B. Dooley and W. McNaughton, Boiler Tube Failures: Theory and Practice, 3 Volumes, EPRI, 1995.",
      "DAMAGE MECHANISMS AFFECTING FIXED EQUIPMENT IN THE REFINING INDUSTRY 137",
      "7. R.H. Ryder and C.F. Dahms, Design Criteria for Dissimilar Metal Welds, WRC Bulletin 350, Welding",
      "Research Council, Shaker Heights, OH, January 1990.",
      "8. L.E. Penuela et al., “Analysis of Dissimilar Welds Exposed to High Temperature H H S Conditions in a",
      "2/ 2",
      "Hydrodesulfurizing (HDS) Unit,” Paper No. 99383, Corrosion/99, NACE International, Houston, TX.",
      "9. K.R. Lewis et al., “Assessment of Operating Limits for Critical Dissimilar Metal Welds in a Hydrocracker,”",
      "Paper No. 01532, Corrosion/2002, NACE International, Houston, TX.",
      "10. API 579-1/ASME FFS-1, Fitness-For-Service, American Petroleum Institute, Washington, DC, Second",
      "Edition, 2007.",
      "11. API Recommended Practice 577, Welding Inspection and Metallurgy, American Petroleum Institute,",
      "Washington, DC.",
      "12. API Subcommittee on Corrosion and Materials, Roundtable on Dissimilar Welds, April 17, 2007, Seattle, WA.",
      "13. API Recommended Practice 582, Welding Guidelines for the Chemical, Oil, and Gas Industries, American",
      "Petroleum Institute, Washington, DC.",
      "14. NACE SP0472, Methods and Controls to Prevent In-service Environmental Cracking of Carbon Steel",
      "Weldments in Corrosive Petroleum Refining Environments, NACE International, Houston, TX.",
      "15. J.M. Mancini and M.A. Winters, “Cracking of a Dissimilar Metal Weld in Hydrogen Fluoride (HF) Acid Service,”",
      "Paper No. 3794, Corrosion/2014, NACE International, Houston, TX.",
      "16. “Integrity of Ferritic/Austenitic Dissimilar Welded Joints in Hydrogen Service,” NIL Report #IN-98-32.",
      "17. R. Avery, “Guidelines for Welding Dissimilar Metals,” NiDi Report 14 018, Nickel Development Institute,",
      "Toronto, ON, Canada, 1991.",
      "18. “Dissimilar-weld Failure Analysis and Development Program,” EPRI Report CS-4252, Electric Power",
      "Research Institute, Palo Alto, CA, 1985.",
      "Table 3-26-1—Coefficients of Thermal Expansion for Common Materials",
      "Material Coefficient (in./in./F x 10−6) to 800 °F (425 °C)",
      "CS 7.97",
      "1Cr-½Mo 7.53",
      "2¼Cr-1 Mo 7.53",
      "300 series SS 10.05",
      "Alloy 600 8",
      "138 API RECOMMENDED PRACTICE 571",
      "(a)",
      "(b)",
      "Figure 3-26-1—Two primary DMW configurations.",
      "(a) Ferritic steel pipe (left) welded to clad or weld overlaid pipe.",
      "(b) Solid stainless steel pipe (left) welded to clad or weld overlaid pipe.",
      "Figure 3-26-2—Schematic of typical weld detail used to join a solid stainless steel pipe to a clad",
      "or weld overlaid pipe. The sequence is as follows: (1) butter the weld bevel on the ferritic steel side,",
      "(2) perform PWHT of the ferritic side prior to making dissimilar weld, (3) complete the dissimilar",
      "weld using alloy filler metal, and (4) do not PWHT the completed dissimilar weld.",
      "DAMAGE MECHANISMS AFFECTING FIXED EQUIPMENT IN THE REFINING INDUSTRY 139",
      "Figure 3-26-3—High-magnification photomicrograph of a DMW joining a ferritic",
      "alloy (SA213 T-22) used in high-temperature service. Creep cracks (black specks)",
      "can be observed in the ferritic alloy HAZs. Magnification 50X, etched.",
      "Figure 3-26-4—Weld detail used to join a carbon steel elbow (bottom) to a weld",
      "overlaid pipe section (top) in high-pressure wet H S service. SSC occurred",
      "2",
      "along the toe of the weld (arrow), in a narrow zone of high hardness.",
      "140 API RECOMMENDED PRACTICE 571",
      "Figure 3-26-5—High-magnification photomicrograph of SSC in pipe section shown in Figure 3-25-4.",
      "Figure 3-26-6—Failure of DMW joining 1.25Cr-0.5Mo to Alloy 800H in a hydro-dealkylation",
      "(HAD) reactor effluent exchanger. Crack propagation due to stresses driven at high",
      "of 875 °F (470 °C) and a hydrogen partial pressure of 280 psig (1.9 MPa).",
      "DAMAGE MECHANISMS AFFECTING FIXED EQUIPMENT IN THE REFINING INDUSTRY 141",
      "Figure 3-26-7—High-magnification photomicrograph of the crack in Figure 3-25-6",
      "showing blistering and disbondment along the weld fusion line interface.",
      "Figure 3-26-8—Higher-magnification photomicrograph of the crack shown above in Figure 3-25-6.",
      "Plastic deformation of the grain structure can be found at the vicinity of the blister.",
      "142 API RECOMMENDED PRACTICE 571",
      "Figure 3-26-9—Failure of nickel alloy DMW joining HP40 (Nb-modified) tube to 1.25Cr-0.5Mo",
      "flange in a steam-methane reformer due to cold hydrogen disbonding of the",
      "buttering layer. Process temperature 915 °F to 940 °F (490 °C to 505 °C),",
      "pressure 310 psig (2.15 MPa), H content 10 % to 20 % (off-gas).",
      "2",
      "Figure 3-26-10—When both liquid phase coal ash corrosion and a DMW exists,",
      "stress-assisted corrosion of the 2.25Cr-1Mo HAZ may occur. Note that there",
      "is a lack of creep damage at the crack tip. Magnification 25X, etched.",
      "DAMAGE MECHANISMS AFFECTING FIXED EQUIPMENT IN THE REFINING INDUSTRY 143",
      "Figure 3-26-11—A crack around the base of an Alloy 400 nozzle welded",
      "into a carbon steel vessel in HF acid service. (Reference 15)",
      "Figure 3-26-12—Photomicrograph showing crack propagation and corrosion in",
      "the Alloy 400 to carbon steel weld in Figure 3-25-11. (Reference 15)",
      "144 API RECOMMENDED PRACTICE 571"
    ]
  },
  {
    "id": "3.27",
    "name": "Erosion/Erosion-Corrosion",
    "section": "3.27",
    "summary": "a) This subject covers a wide range of situations of material loss, from flowing solid particles alone or in a liquid or vapor stream physically abrading the material to material loss accelerated by the flow of corrosive liquid or vapor possibly combined with the velocity-assisted removal of a prote",
    "description": "a) This subject covers a wide range of situations of material loss, from flowing solid particles alone or in a liquid or vapor stream physically abrading the material to material loss accelerated by the flow of corrosive liquid or vapor possibly combined with the velocity-assisted removal of a protective film or scale. Erosion is the mechanical removal of surface material as the result of relative movement between, or impact from, solids, liquids, vapor, or any combination thereof. It is typically found in services where solids are entrained in liquid or vapor streams such as slurries and fluidized solids. In refining, with the exception of water droplets in steam systems, it is unlikely that any flowing liquid or liquid impingement (without entrained solids) would be able to erode typical materials of construction without there also being a corrosion component present. The same can be said for gases, with the possible exception of steam cutting. However, see Cavitation (3.16). Erosion-corrosion is a description for the damage that occurs when particle erosion and/or high flow velocity contributes to corrosion by removing protective films or scales or otherwise accelerating the corrosion rate. This is also called velocity-assisted corrosion. b) In most refinery erosion-corrosion situations, corrosion is the dominant consideration.",
    "aliases": [],
    "affected_materials": [
      "All metals, but mostly carbon steel and copper alloys in refining. Refractories are also affected. Most commonly",
      "affected are materials without true passivity, where the corrosion rate is limited by a protective corrosion layer or",
      "inhibitive film."
    ],
    "critical_factors": [
      "a) With solid particle mechanical erosion, metal loss rates will depend on the velocity and number of impacting",
      "particles (e.g. a low concentration of particles vs a slurry), as well as the size, shape, hardness, and density",
      "of the impacting particles, the hardness of the material subject to erosion, and the angle of impact.",
      "Softer alloys such as copper and aluminum alloys that are easily worn from mechanical damage may be",
      "subject to severe metal loss under high-velocity conditions.",
      "Increasing the hardness of the eroding metal component can reduce the rate of erosion damage.",
      "However, this may not be effective where corrosion plays a significant role.",
      "b) For solids entrained in a liquid medium that also has a corrosion component, the same factors apply as with",
      "solid particle mechanical erosion described in Item a). However, with the solid particles removing any",
      "protective scales or other protective barrier on the metal surface, the rate of metal loss can be much greater",
      "than what is normally seen from the corrosion mechanism alone.",
      "c) For corrosive liquid droplets entrained in a vapor, metal loss rates will depend on the velocity and number or",
      "rate of impacting droplets and the corrosivity of the liquid.",
      "d) Many corrosive liquid environments will exhibit velocity-accelerated corrosion. In some cases, there is a",
      "threshold velocity below which corrosion is minimal but above which corrosion becomes significant. In other",
      "cases, there is no specific threshold; the highest corrosion rates simply occur where the velocity is greatest.",
      "Table 3-27-1 shows erosion-corrosion rates for a number of metals in seawater at different flow velocities.",
      "As the table illustrates, some alloys, particularly copper alloys, have an apparent threshold velocity above",
      "which the rate of metal loss increases significantly.",
      "NOTE Increasing pipe thickness (schedule) will decrease the ID and increase the flow velocity, potentially increasing",
      "the corrosion rate.",
      "DAMAGE MECHANISMS AFFECTING FIXED EQUIPMENT IN THE REFINING INDUSTRY 145",
      "e) In most cases, the more corrosive the environment is to a particular material, the greater will be the erosion",
      "corrosion effect, especially where the erosion effect damages the stability of a protective film, scale, or other",
      "barrier upon which the metal depends for its corrosion resistance. Any factors that contribute to an increase",
      "in corrosivity of the environment, such as temperature, pH, etc., can increase susceptibility to erosion",
      "corrosion metal loss."
    ],
    "affected_units_equipment": [
      "a) All types of equipment exposed to moving fluids and/or catalyst are subject to erosion and erosion-corrosion.",
      "This includes piping bends, elbows, tees and reducers, piping systems downstream of letdown valves and",
      "block valves, pumps, blowers, propellers, impellers, agitators, vessels with agitators, heat exchanger tubing,",
      "measuring device orifices, turbine blades, nozzles, ducts and vapor lines, scrapers, cutters, and wear plates.",
      "b) Erosion can be caused by gas-borne catalyst or coke particles or by particles carried by a liquid such as a",
      "slurry. This form of damage occurs as the result of catalyst movement in catalyst handling equipment (valves,",
      "cyclones, piping, reactors) and slurry piping in FCC reactor and regenerator systems. (Figure 3-27-1) It also",
      "occurs in coker heaters and coke handling equipment in both delayed and fluidized bed cokers. (Figure 3",
      "27-2) And it causes “wear” on pumps (Figure 3-27-3), compressors, and other rotating equipment.",
      "c) Hydroprocessing reactor effluent piping may be subject to erosion-corrosion by ammonium bisulfide. The",
      "metal loss is dependent on several factors including the ammonium bisulfide concentration, H S and NH",
      "2 3",
      "partial pressures, velocity and shear stress on the pipe wall, and corrosion resistance of the material.",
      "(See 3.5.)",
      "d) Crude and vacuum unit piping and vessels exposed to naphthenic acids in some crude oils may suffer severe",
      "erosion-corrosion metal loss depending on the temperature, velocity, sulfur content, and naphthenic acid",
      "content. (See 3.46.)",
      "e) Erosion-corrosion is common in acid alkylation systems.",
      "f) Boiler water circuits can suffer accelerated corrosion from high-velocity flow, specifically known as “flow",
      "accelerated corrosion” (FAC). (See 3.9.)",
      "g) High velocity also increases cooling water corrosion rates as well as corrosion rates in other corrosive media,",
      "as described in their respective sections in this document.",
      "h) Erosion by water droplets in steam systems can be very damaging."
    ],
    "appearance": [
      "a) Erosion and erosion-corrosion are typically characterized by a localized loss in thickness in the form of",
      "grooves, gullies, waves, rounded holes, valleys, or simply a greater amount of thinning in a localized area",
      "such as the outer radius of a piping elbow. These losses often exhibit a directional pattern.",
      "There have been cases where the erosion or erosion-corrosion has occurred over a large enough surface",
      "area to cause a rupture.",
      "b) In liquid lines containing particulate, low velocities, i.e. < around 5 fps (1.5 m/s), can allow solids to tumble to",
      "the bottom and cause erosion or erosion-corrosion in the 6 o’clock position.",
      "c) Failures can occur in a relatively short time."
    ],
    "prevention_mitigation": [
      "a) Changes in shape, geometry, and materials can help mitigate erosion and erosion-corrosion. Examples",
      "include increasing the pipe diameter to reduce velocity, streamlining bends to reduce impingement, and using",
      "replaceable impingement baffles.",
      "146 API RECOMMENDED PRACTICE 571",
      "b) Improved resistance to mechanical erosion is usually achieved by increasing component hardness, e.g. using",
      "a harder alloy, hardfacing, or a surface-hardening treatment. Erosion-resistant refractories in cyclones and",
      "slide valves have successfully resisted erosion.",
      "c) Erosion-corrosion is best mitigated by using more corrosion-resistant alloys and/or altering the process",
      "environment to reduce corrosivity, e.g. by deaeration, condensate injection, or the addition of inhibitors, as",
      "applicable. Resistance is generally not improved through increasing component hardness alone.",
      "d) Heat exchangers utilize impingement plates and occasionally tube ferrules to minimize erosion-corrosion",
      "problems.",
      "e) Refer to the relevant section of this document for methods to manage corrosion in erosion-corrosion prone",
      "environments (naphthenic acid, ammonium bisulfide, etc.).",
      "f) Ensure proper operation to avoid water droplets in the steam system."
    ],
    "inspection_monitoring": [
      "a) Manual UT grids or automated scans can be used to determine the extent of erosion at susceptible areas,",
      "such as changes in direction, changes in diameter, or other turbulent areas. Randomly placed point UT",
      "readings may not be effective if they are not placed at the locations of potential susceptibility.",
      "b) Profile RT can be used to detect areas of erosion but may not be able to determine the actual remaining wall",
      "thickness. UT thickness is normally used as a follow-up technique to quantify wall loss.",
      "c) GWT can be used as a screening technique in certain applications where changes in piping direction will not",
      "impede the effectiveness of the examination.",
      "d) Permanently mounted thickness monitoring sensors can be used.",
      "e) Gouging or grooving along the bottom of a line and can be found by screening techniques [e.g. GWT,",
      "saturated low-frequency eddy current (SLOFEC), or X-ray crawler], UT scans or grids, or radiography.",
      "f) Infrared thermography scans can be used on stream to detect refractory degradation (potentially due to",
      "erosion).",
      "g) Specialized coupons can be used to determine if erosion is a potential concern.",
      "h) Sampling of process streams for chemical analysis of solids and particulate size can help determine erosion",
      "potential within a system."
    ],
    "related_mechanisms": [
      "Cavitation (3.16)."
    ],
    "references": [
      "1. ASM Handbook—Corrosion, Volume 13, ASM International, Materials Park, OH.",
      "2. ASM Handbook—Failure Analysis and Prevention, Volume 11, ASM International, Materials Park, OH.",
