Repository: NoranDh/MECC-team21

File: data/api571_mechanisms_clean.json (part 7 of 13)
[
      "potassium. Reducing (low-oxygen) conditions, i.e. a flue gas rich in carbon monoxide, hydrogen sulfide,",
      "and hydrogen, will increase corrosion rates 2 to 5 times compared to oxidizing (oxygen-rich) conditions.",
      "For waterwall tube corrosion, the liquid species are mixtures of sodium and potassium pyrosulfates that",
      "have melting points as low as 700 °F (370 °C).",
      "Unburned coal particles also add carbon to the fly ash deposits and provide a reducing environment on",
      "the tube surface where corrosion occurs. Carburization of the tube surface, especially on austenitic",
      "alloys, will decrease corrosion resistance and increase tube wastage rates."
    ],
    "affected_units_equipment": [
      "a) Fuel ash corrosion can occur in any fired heater, boiler, or gas turbine utilizing fuels with the aforementioned",
      "contaminants.",
      "b) Fuel ash corrosion is most often associated with fired heaters burning vanadium- and sodium-contaminated",
      "fuel oils or residue.",
      "160 API RECOMMENDED PRACTICE 571",
      "c) Heater tubes are sometimes not affected because their skin temperatures in most heaters are cooler than",
      "the threshold melting point of the slags. Tube hangers and supports, however, operate hotter and can suffer",
      "severe fuel ash corrosion.",
      "d) Some gas turbines suffer blade corrosion when switched over to burning fuel oil.",
      "e) In some cases, coking of heater tubes may cause operators to increase heat flux that may push some",
      "components above the threshold temperature where fuel ash corrosion is possible.",
      "f) Since the melting points of these liquid species are around 1000 °F (540 °C) and higher in the superheaters",
      "and reheaters, any unit that has metal temperatures above the melting point of the sulfates may have the",
      "problem.",
      "g) For oil-fired boilers, fuel oils that do not contain vanadium are less prone to liquid fuel ash corrosion.",
      "h) For waterwall tubes, if the temperature can be maintained below the melting point of the pyrosulfates [i.e.",
      "below 700 °F (370 °C)], damage will be minimized. Thus, steam-generating pressures below about 1800 psi",
      "(12.5 MPa) are nearly immune."
    ],
    "appearance": [
      "a) Oil ash corrosion is manifested as severe metal loss associated with slagging. In some cases, corrosion rates",
      "of 100 mpy to 1000 mpy (2.5 mm/yr to 25 mm/yr) may be experienced.",
      "b) With oil ash, corrosion may result in a corroded surface with numerous deep round pits. (Figure 3-30-1 and",
      "Figure 3-30-2)",
      "There are also representative photos of fuel ash and coal ash corrosion in Reference 4.",
      "c) The liquified corrodents can melt together during the corrosion process and form a hard, glassy, tenacious",
      "scale.",
      "d) With coal ash, the appearance will be a smooth interface between a glassy slag layer and the metal.",
      "e) Metallographic examination and deposit-analysis techniques can be used to verify the presence of fuel ash",
      "corrosion. Oil ash deposit will often appear in at least two distinct layers. The deposit adjacent to the",
      "component will have a dark gray or black appearance at room temperature.",
      "f) For waterwall tubes, thermal fatigue cracks can occur in conjunction with the fuel ash corrosion. (Figure 3",
      "30-3) The cracks are predominantly circumferential and, to a lesser extent, axial. The overall appearance on",
      "the waterwalls is one of circumferential grooving.",
      "After the liquid ash layer develops, the “slush” can only hold a certain weight of ash. When the weight is",
      "excessive, the slag is shed, exposing a bare, uninsulated tube to the heat flux of the firebox. The",
      "temperatures will spike on waterwall tubes, by perhaps 100 °F (55 °C). Repetitive cycles can result in",
      "thermal fatigue cracking.",
      "The mechanism for the steam-cooled tubes is similar, except that the temperature spike is probably less,",
      "and therefore the thermal fatigue damage is less severe.",
      "After removal of the corrosion scale on superheaters and reheaters, the steel can have an alligator-hide",
      "appearance. (Figure 3-30-4) This, as well as the circumferential cracking on waterwalls in coal-fired",
      "boilers, is caused by a similar mechanism.",
      "DAMAGE MECHANISMS AFFECTING FIXED EQUIPMENT IN THE REFINING INDUSTRY 161"
    ],
    "prevention_mitigation": [
      "a) Fuel ash corrosion can be prevented by blending or changing fuel sources (minimizing the contaminants)",
      "and by operating equipment so that hot components are below the temperature where molten deposits are",
      "formed.",
      "b) Proper burner design and burner management can help to reduce flame impingement and localized hot",
      "spots.",
      "c) In some cases, the characteristics and melting points of the slags can be changed by firing with low excess",
      "oxygen or by injecting special additives into the fuel. These changes can increase the melting point of the",
      "slags and reduce the tendency of the deposits to stick to metal surfaces or dissolve the protective oxide",
      "scale. Even with changes to reduce slag formation, corrosion may continue if metal surfaces are not cleaned",
      "to remove slag and corrosion products.",
      "d) Corrosion of some components, such as tube hangers and supports, can be minimized by changing to a",
      "50 %Cr to 50 %Ni alloy, such as Alloy 657. Designs of tube hangers may need to be modified to account for",
      "the lower stress-rupture strength of the 50Cr-50Ni alloys.",
      "e) Maintaining the combined sodium plus vanadium content below 50 ppm will control the damage."
    ],
    "inspection_monitoring": [
      "a) VT is usually sufficient to detect fuel ash corrosion.",
      "b) Metal loss is likely to be severe, and the presence of a slag will be apparent.",
      "NOTE Tubes may need to be grit blasted in order to remove the tenacious, glass-like deposit.",
      "c) UT may be useful to measure loss of thickness."
    ]
  },
  {
    "id": "3.31",
    "name": "Galvanic Corrosion",
    "section": "3.31",
    "summary": "Accelerated corrosion that can occur at the junction of dissimilar metals when they are joined together in a suitable electrolyte, such as a moist or aqueous environment or soils containing moisture.",
    "description": "Accelerated corrosion that can occur at the junction of dissimilar metals when they are joined together in a suitable electrolyte, such as a moist or aqueous environment or soils containing moisture.",
    "affected_materials": [
      "All metals with the exception of most noble metals."
    ],
    "critical_factors": [
      "a) For galvanic corrosion, three conditions must be met.",
      "There must be two (or at least two) different metals with different electrochemical potentials.",
      "The dissimilar metals must be electrically coupled together, either by being directly in contact with or",
      "connected to each other or connected by a wire or other conductor. One of these metals is known as the",
      "anode and the other is the cathode.",
      "Both metals must be immersed or in contact with the same, continuous electrolyte, i.e. a fluid that can",
      "conduct electric current. Moisture or a separate water phase is usually required for the fluid to have",
      "enough conductivity.",
      "b) The more noble material (the cathode) is protected by sacrificial corrosion of the more active material (the",
      "anode). The anode corrodes at a higher rate than it would if it were not connected to the cathode.",
      "c) A typical listing of the relative position on the active to noble scale of alloys in seawater is shown in Table 3",
      "31-1.",
      "d) The farther the alloys are apart in the table, the higher the driving force for corrosion.",
      "e) The relative amount of surface area exposed to the electrolyte between the more active anode material and",
      "the more noble cathode material has a significant affect.",
      "If there is a small anode-to-cathode exposed surface area ratio, the corrosion rate of the anode can be",
      "very high.",
      "If there is a large anode-to-cathode surface area ratio, the corrosion rate of the anode will be less",
      "affected.",
      "f) The same metal may act as either an anode or a cathode in different situations due to the effect of surface",
      "films, scale, and/or the properties of the electrolyte on its electrochemical potential in that particular situation",
      "(e.g. old steel pipe connected to new steel pipe).",
      "g) The same electrochemical coupling of different metals that leads to galvanic corrosion is put to beneficial",
      "effect in the form of cathodic protection when a more active sacrificial material, e.g. an aluminum or",
      "magnesium anode, is coupled to a less active (more noble) metal, e.g. carbon steel. This is the principle",
      "behind galvanized steel, where the zinc (Zn) coating corrodes preferentially to protect the underlying carbon",
      "steel. [If there is a break in the galvanizing coating, the resulting large anode to small cathode area prevents",
      "accelerated corrosion of the steel, while the Zn coating (anode) continues to cathodically protect the exposed",
      "steel.] This Zn-to-steel anode-to-cathode relationship appears to reverse in aerated water at temperatures",
      "above about 150 °F (65 °C). This is because the corrosion products and scale that form on the surface of the",
      "galvanizing make the surface more noble than steel. However, the relative positions of the open circuit",
      "potentials of the two metals do not actually switch at any temperature.",
      "DAMAGE MECHANISMS AFFECTING FIXED EQUIPMENT IN THE REFINING INDUSTRY 165"
    ],
    "affected_units_equipment": [
      "a) Galvanic corrosion can occur in any unit where different metals are coupled in a conductive fluid. Heat",
      "exchangers are susceptible if the tube material is different from the tubesheet and/or baffles, particularly if",
      "saltwater cooling is utilized.",
      "b) Buried piping and ship hulls are also typical locations for galvanic corrosion."
    ],
    "appearance": [
      "a) Damage occurs where two different materials are joined at welded, bolted, or rolled connections.",
      "b) The more active material can suffer generalized loss in thickness or more aggressive localized loss adjacent",
      "to the point of connection, with the appearance of crevice, grooving, or pitting corrosion, depending on the",
      "driving force, conductivity of the electrolyte, and the relative anode/cathode area ratio. (Figure 3-31-1 and",
      "Figure 3-31-2)"
    ],
    "prevention_mitigation": [
      "a) The best method for prevention or mitigation is through good design.",
      "b) Coupling of different metals in a conductive fluid should be avoided; however, the galvanic effect will be",
      "minimized if the anode/cathode surface area ratio is favorable.",
      "c) If a coating is to be used to mitigate corrosion of a galvanic couple, care must be exercised. If only the active",
      "material were coated, a small anode-to-cathode area ratio would exist wherever a coating defect or damage",
      "exposed bare anode metal, which would greatly accelerate corrosion of the anode at the break in the coating.",
      "Therefore, the exposed areas of both the anode and the cathode should be coated. If only one can be coated,",
      "the more noble cathode material should be the one coated. In this case the coating will not protect the anode,",
      "but at least the acceleration of the corrosion rate caused by the galvanic couple will be minimized or",
      "eliminated.",
      "d) For piping, specially designed electric insulating bolt sleeves and gaskets (i.e. isolation flanges) can eliminate",
      "the electrical connection.",
      "e) Sacrificial anodes are sometimes installed in carbon steel cooling water exchanger channels to control",
      "channel and tubesheet corrosion, particularly where Cu-alloy tubes such as admiralty brass are used."
    ],
    "inspection_monitoring": [
      "a) VT and UT thickness gauging are effective methods for detecting galvanic corrosion.",
      "VT may indicate loss of the more anodic material by displaying oxidized material before it is cleaned.",
      "UT thickness measurement techniques have been effective in determining the amount of loss in the more",
      "anodic material.",
      "b) Permanently mounted thickness monitoring sensors can be used.",
      "c) The damage could also be hidden underneath a bolt or rivet head.",
      "An initial “total picture” examination may be necessary to understand the nature of joints under",
      "consideration. In the case of bolt heads or rivets, an angled beam technique may be needed to evaluate",
      "the hidden loss under the head of the fastener."
    ]
  },
  {
    "id": "3.32",
    "name": "Gaseous Oxygen-enhanced Ignition and Combustion",
    "section": "3.32",
    "summary": "Many metals are flammable in oxygen and oxygen-rich air (>25 % oxygen) services even at low pressures, whereas they are non-flammable in air. The spontaneous ignition or combustion of metallic and nonmetallic components can result in fires and explosions in certain oxygen-rich gaseous environments i",
    "description": "Many metals are flammable in oxygen and oxygen-rich air (>25 % oxygen) services even at low pressures, whereas they are non-flammable in air. The spontaneous ignition or combustion of metallic and nonmetallic components can result in fires and explosions in certain oxygen-rich gaseous environments if not properly designed, operated, and maintained. Once ignited, metals and non-metals burn more vigorously with higher oxygen purity, pressure, and temperature.",
    "affected_materials": [
      "a) Carbon steels and low-alloy steels are flammable in oxygen-rich environments greater than about 15 psig",
      "(0.1 MPa) oxygen pressure. However, with special precautions, these materials are safely used in high",
      "pressure oxygen.",
      "b) 300 series SS have better resistance to low-pressure oxygen-rich environments and are generally difficult to",
      "ignite at oxygen pressures below about 200 psig (1.4 MPa).",
      "c) Copper alloys (with > 55 % copper) and nickel alloys (with > 50 % nickel) are very fire resistant and are",
      "generally considered non-flammable. Because of their excellent oxygen “compatibility,” they are often selected",
      "for impingement and turbulent services such as valves and instrumentation. (But, see Figure 3-32-5.) Alloy",
      "400 is highly resistant.",
      "d) Although widely used for oxygen cylinders and in oxygen manufacturing plants, aluminum is usually avoided",
      "for flowing oxygen. Aluminum may ignite at ambient temperature with low levels of ignition energy. If ignited,",
      "it burns quickly and with a large energy release.",
      "e) The easiest materials to ignite are plastics, elastomers, and hydrocarbon lubricants, and their use is",
      "minimized in oxygen systems.",
      "f) Titanium and titanium alloys are generally avoided in oxygen and oxygen-rich service, because they have",
      "low ignition energies and release a large amount of energy during combustion. Tests indicate that titanium",
      "can sustain combustion at oxygen pressure as low as 1 psia (7 kPa). Most industry documents caution",
      "against the use of titanium in oxygen systems. (References 5 and 6)",
      "NOTE These are general guidelines and should not be considered for design."
    ],
    "critical_factors": [
      "Many factors contribute to the likelihood of combustion and ignition in oxygen services. They include system",
      "pressure, line velocity, temperature, system cleanliness, piping configuration, component thickness, system",
      "design, oxygen content of the stream, and ignition energy. (A unique aspect of oxygen-rich systems is that the",
      "source of energy does not need to be a spark or flame; the source may be the presence of ignition energy.)",
      "a) Pressure in an oxygen system affects the potential ignition mechanisms of metallic systems. Systems",
      "operating below 500 psi are considered less severe than systems operating above 500 psi.",
      "High-purity oxygen systems over 500 psi are considered to have a severe effect on metal burning",
      "reactions because the amount of energy needed to start ignition is lower than the energy required in low",
      "pressure systems.",
      "High-purity oxygen systems below 500 psi are considered to have a moderate or mild effect on metal",
      "burning reactions.",
      "b) The primary concern with high-velocity oxygen flow is the entrainment of particulates in the stream. High",
      "velocity particulates can create friction or impinge on a surface, such as at a pipe bend. Friction or",
      "impingement could result in ignition of the metal. Oxygen velocities in carbon steel and stainless steel piping",
      "should comply with industry limits as shown in Reference 1. Allowable velocity is a function of pressure and",
      "flow condition (direct impingement or non-impingement).",
      "DAMAGE MECHANISMS AFFECTING FIXED EQUIPMENT IN THE REFINING INDUSTRY 169",
      "c) The temperature of a material affects its flammability. As temperature increases, a lower amount of additional",
      "energy is required for ignition and sustained combustion. The effect of temperature is most critical on",
      "nonmetallic components of an oxygen system. The minimum temperature at which a substance will support",
      "combustion, under a specific set of conditions, is referred to as the ignition temperature. Published ignition",
      "temperatures for most alloys are near the alloy’s melting temperature. However, these are measured in non",
      "flowing conditions. Actual systems can suffer ignition and combustion at room temperature (and lower) due",
      "to particle impact and other mechanisms.",
      "Commonly used metals in high-purity oxygen systems may have an autoignition temperature as low as",
      "1650 °F (900 °C).",
      "Nonmetallic items in high-purity oxygen systems may have an autoignition temperature as low as 300 °F",
      "(150 °C).",
      "d) System cleanliness is important for the safe operation of oxygen systems. Contamination with metallic fines",
      "or hydrocarbons such as oils and greases during construction or maintenance activities can lead to fires",
      "during subsequent start-up of the unit. These materials are easy to ignite and can lead to a large fire and",
      "breach of the system.",
      "e) The piping configuration, or layout, could create impingement areas such as at elbows, tees, or valves. These",
      "components pose a higher risk of ignition than straight pipe.",
      "Particles in the flowing oxygen can strike these areas and cause ignition.",
      "Operation of valves and regulators (opening/closing) causes high turbulence and impingement.",
      "Material selection for components in impact or impingement prone locations and high-turbulence areas",
      "is critical.",
      "Only items selected and cleaned specifically for oxygen service should be used in high-purity oxygen",
      "systems.",
      "f) Thin components or components with a high ratio of surface area to material volume provide a geometry that",
      "is susceptible to ignition of the metal. Examples include mist eliminators, demister pads, steel wool, and",
      "structured packing. (Figure 3-32-4)",
      "g) The system design must compensate for the effect of items like mechanical impact, heat of combustion,",
      "kindling effect of contaminants, system resonance, fresh metal exposure, heat of compression, and",
      "turbulence. Reference 7 provides detailed information on the compatibility of various metals in oxygen-rich",
      "environments.",
      "h) The oxygen content has two effects. As the concentration of oxygen increases, the likelihood and intensity",
      "of a possible reaction increases. Also, as the oxygen increases, there is more available to support combustion",
      "during the oxidation reaction with the system material(s).",
      "i) Ignition energy in oxygen-rich environments can be derived from many sources. The heat of compression",
      "due to rapid pressure increases, the exothermic reaction resulting from the high rate of oxidation of some",
      "materials, or simply the available heat energy in the presence of low-ignition-temperature materials can cause",
      "items in oxygen-rich environments to ignite."
    ],
    "affected_units_equipment": [
      "a) These guidelines apply to any unit that uses oxygen or enriched air for combustion or other process reasons.",
      "b) Oxygen is sometimes used in SRUs (Figure 3-32-1 to Figure 3-32-3), FCC units, gasification units, and partial",
      "oxidation (POX) units.",
      "170 API RECOMMENDED PRACTICE 571",
      "c) Oxygen piping systems, especially valves, regulators, and other impingement areas, are potentially",
      "vulnerable. Non-metals such as those used for seats and seals are easier to ignite than metals. (Figure 3",
      "32-6)"
    ],
    "appearance": [
      "a) The worst situation is when the pressure envelope is breached because of fire. In that case, the appearance",
      "is obvious. Oxygen fires can cause significant burning of metal components and extensive structural damage.",
      "(Figure 3-32-4).",
      "b) Visible external heat damage (glowing pipe or heat tint) is a strong indication of an internal fire. This can be",
      "caused by accumulation of flammable debris at a low point or other location and combustion or smoldering",
      "of the debris.",
      "c) In some cases, a small component such as a valve seat will burn without kindling other materials and without",
      "any outward sign of fire damage. It is noticed when the component is removed because it is not functioning",
      "properly."
    ],
    "prevention_mitigation": [
      "Refer to industry-recommended guidelines included in the references listed below. Some general considerations",
      "are as follows.",
      "a) Oxygen fires are a sudden occurrence and not a progressive degradation or weakening of the material.",
      "Prevention is best accomplished be keeping systems clean and thoroughly cleaning them after maintenance",
      "or inspections.",
      "b) Maintain velocity within recommended limits. If practical, avoid velocities that are nominally above 100 fps",
      "(30 m/s) in gaseous oxygen.",
      "c) Ensure that replacement components are suitable for oxygen service.",
      "d) Minimize lubricants and use only “oxygen-compatible” lubricants.",
      "e) Do not unnecessarily open oxygen systems for visual or other inspections as this could introduce",
      "contamination.",
      "f) A thorough review is needed before modifying oxygen systems to operate at higher pressures, temperatures,",
      "or velocities.",
      "g) Minimize sudden changes in pressure in the system. If high-pressure oxygen suddenly enters a system",
      "initially at low pressure by quick operation of a valve, the “dead end” of that system experiences heating from",
      "adiabatic compression of the oxygen. Adiabatic compression heating can ignite plastics and rubbers but will",
      "not ignite metals. Valve seats, seals, nonmetallic hoses, etc., can be ignited by this mechanism.",
      "h) Avoid the use of plastic pipe in oxygen piping systems."
    ],
    "inspection_monitoring": [
      "a) Most commercial oxygen is dry and non-corrosive at normal ambient temperatures. Because of the sudden",
      "catastrophic ignition of metals under certain conditions, this type of damage cannot be inspected for in",
      "advance.",
      "b) Tell-tale signs of a minor fire such as external heat damage or signs of malfunctioning valves or other",
      "components containing nonmetallic components may be indicative of a problem.",
      "c) Blacklights can be used to check for hydrocarbon contamination.",
      "DAMAGE MECHANISMS AFFECTING FIXED EQUIPMENT IN THE REFINING INDUSTRY 171"
    ]
  },
  {
    "id": "3.33",
    "name": "Graphitic Corrosion of Cast Irons",
    "section": "3.33",
    "summary": "a) Cast irons are comprised primarily of graphite particles embedded in an iron matrix. Graphitic corrosion is a form of dealloying in which the iron matrix is corroded, leaving behind corrosion products and porous graphite. b) Attack results in a porous structure with a loss of strength, ductility,",
    "description": "a) Cast irons are comprised primarily of graphite particles embedded in an iron matrix. Graphitic corrosion is a form of dealloying in which the iron matrix is corroded, leaving behind corrosion products and porous graphite. b) Attack results in a porous structure with a loss of strength, ductility, and density. It usually occurs under low- pH and stagnant conditions, especially in contact with soils or waters high in sulfates.",
    "affected_materials": [
      "Primarily gray cast iron, but also nodular (ductile) and malleable cast irons experience graphitic corrosion. Nodular",
      "and malleable cast irons tend to crumble when attacked. White iron is not subject to this damage because there",
      "is no free graphite."
    ],
    "critical_factors": [
      "a) Graphitic corrosion is usually limited to very specific microstructure-environment combinations. Factors that",
      "influence graphitic corrosion include the composition of the cast iron and exposure conditions, including",
      "temperature, degree of aeration, pH, and exposure time. Damage increases with increasing temperature and",
      "aeration, and reduced pH.",
      "b) Damage occurs in the presence of moisture or an aqueous phase, usually below 200 °F (95 °C).",
      "c) Damage may take many months or years to progress but can increase in severity if the pH drops. Much of",
      "the damage occurs during stagnant conditions when high concentrations of sulfates are present.",
      "d) Graphite is cathodic to the iron matrix. The iron matrix preferentially corrodes and cathodically protects the",
      "graphite in certain conductive waters or soils.",
      "e) Graphitic corrosion may accelerate corrosion of adjacent components by causing galvanic corrosion."
    ],
    "affected_units_equipment": [
      "Graphitic corrosion can occur in soft water, saltwater, mine waters, dilute acids, and in underground piping as",
      "well as in BFW equipment. Typical examples include feedwater piping, pumps [including pump impellers (Figure",
      "3-33-1 and Figure 3-33-2)], valves, and underground cast iron pipe (Figure 3-33-3 and Figure 3-33-4). Fire-water",
      "systems are particularly vulnerable."
    ],
    "appearance": [
      "a) Graphitic corrosion normally turns cast iron charcoal gray. (Figure 3-33-2 and Figure 3-33-5)",
      "b) Damage may be widespread, or it may also occur in localized areas in which the majority of the component",
      "is unaffected.",
      "c) The damage may not be noticeable upon VT even where the full wall thickness is degraded.",
      "d) Damaged areas will be soft and easily cut or gouged with a knife or hand tool."
    ],
    "prevention_mitigation": [
      "a) It is often difficult to predict if exposure conditions will cause this form of dealloying in a particular environment",
      "or service. One must be aware of the potential susceptibility of cast irons.",
      "b) Internal graphitic corrosion can be prevented by coatings and/or cement linings.",
      "c) External graphitic corrosion can be prevented by external coatings or cathodic protection in severely",
      "corrosive soils.",
      "176 API RECOMMENDED PRACTICE 571",
      "d) If practical, a material other than cast iron could be substituted."
    ],
    "inspection_monitoring": [
      "a) VT can be misleading as the metal surface will likely appear to be fine, other than some general surface",
      "corrosion or discoloration. VT cannot be used alone as a method of determining the presence of graphitic",
      "corrosion.",
      "b) Affected surface areas are soft and can be carved away with a knife, course file, screwdriver, pencil, etc.",
      "However, this is not a definitive test and can only confirm the suspect area needs further investigation.",
      "c) UT is not a good method to be used alone for detecting damage, but it has been reported to be able to locate",
      "the interface between sound metal and corroded metal.",
      "d) Acoustic techniques (loss of “metallic ring”) and ultrasonic attenuation may be applicable but are dependent",
      "upon the NDE technician’s skill and equipment.",
      "e) A significant reduction in hardness may accompany graphitic corrosion, although affected areas may be",
      "localized. Field hardness testing can separate sound metal from damaged areas and define the extent of the",
      "damaged area if it is not otherwise apparent.",
      "It may not be possible to get an actual hardness reading on severely damaged material. Rather, the",
      "brittle graphite might crack or crumble when attempting to test it. But this will clearly show that the material",
      "is affected.",
      "f) Core sampling in thicker sections can be utilized to help gage the depth and occurrence.",
      "g) Hammer testing (tapping) has been performed historically to determine the depth and extent of attack, but",
      "care must be taken because cast iron itself is brittle, and severely compromised material may fail completely.",
      "Also, hammer testing is inherently subjective.",
      "h) Metallographic examination may be required to confirm the extent of damage. (Figure 3-33-6 to Figure 3-33-8)"
    ]
  },
  {
    "id": "3.34",
    "name": "Graphitization",
    "section": "3.34",
    "summary": "Graphitization is a change in the microstructure of certain carbon steels and ½Mo steels after long-term operation in the 800 °F to 1100 °F (425 °C to 595 °C) range. At these temperatures, the carbide phases in these steels are unstable and decompose into graphite nodules. This decomposition of carb",
    "description": "Graphitization is a change in the microstructure of certain carbon steels and ½Mo steels after long-term operation in the 800 °F to 1100 °F (425 °C to 595 °C) range. At these temperatures, the carbide phases in these steels are unstable and decompose into graphite nodules. This decomposition of carbides may cause a loss in strength, ductility, and/or creep resistance.",
    "affected_materials": [
      "Some grades of carbon steel and ½Mo steels."
    ],
    "critical_factors": [
      "a) The most important factors that affect graphitization are the chemical composition of the steel, stress,",
      "temperature, and time of exposure.",
      "b) Graphitization is not commonly observed. Some steels are much more susceptible to graphitization than",
      "others, but exactly what causes some steels to graphitize while others are resistant is not well understood. It",
      "was originally thought that silicon and aluminum content played a major role, but it has been shown that they",
      "have negligible influence on graphitization.",
      "c) Graphitization has been found in low-alloy C-Mo steels with up to 1 % Mo. The addition of about 0.7 %",
      "chromium has been found to eliminate graphitization.",
      "d) Temperature has an important effect on the rate of graphitization. Below 800 °F (425 °C), the rate is",
      "extremely slow. The rate increases with increasing temperature.",
      "e) There are two general types of graphitization.",
      "First is random graphitization in which the graphite nodules are distributed randomly throughout the steel.",
      "While this type of graphitization may lower the room-temperature tensile strength, it does not usually",
      "lower the creep resistance.",
      "The second and more damaging type of graphitization results in chains or local planes of concentrated",
      "graphite nodules. Because of its appearance, this type is also known as “eyebrow graphitization.” This",
      "form of graphitization can result in a significant reduction in load-bearing capability while increasing the",
      "potential for brittle fracture along this plane. There are two forms of this type of graphitization: (1) weld",
      "HAZ graphitization and (2) non-weld graphitization.",
      "— Weld HAZ graphitization is found adjacent to welds in a narrow band along the low-temperature",
      "edge of the HAZ. In multi-pass welded butt joints, these zones overlap each other. The graphite",
      "nodules that form at the low-temperature edge of these HAZs create a band of weak graphite",
      "extending through the entire cross section. (Figure 3-34-1 and Figure 3-34-2)",
      "— Non-weld graphitization is a form of localized graphitization that sometimes occurs along grain",
      "boundaries, constituent boundaries (between ferrite and pearlite), or planes of localized yielding",
      "in steels that have experienced significant plastic deformation as the result of cold working",
      "operations or bending. This type of graphitization also occurs in a chain-like manner.",
      "f) The extent and degree of graphitization is usually reported in a qualitative fashion (none, slight, moderate,",
      "severe). Although it is difficult to predict the rate at which it forms, severe HAZ graphitization can develop in",
      "as little as 5 years at service temperatures above 1000 °F (540 °C). Very slight graphitization would be",
      "expected to be found after 30 to 40 years at 850 °F (455 °C). Time-temperature-transformation curves for",
      "HAZ graphitization can be found in Reference 2.",
      "182 API RECOMMENDED PRACTICE 571"
    ],
    "affected_units_equipment": [
      "a) Graphitization primarily occurs in carbon steel piping and hot-wall equipment in the FCC, catalytic reforming,",
      "and coker units.",
      "b) Bainitic grades are less susceptible than coarse pearlitic grades.",
      "c) Few failures directly attributable to graphitization have been reported in the refining industry. However,",
      "graphitization has been found where failure resulted primarily from other causes.",
      "d) Several serious cases of graphitization have occurred in the reactors and piping of FCC units, as well as in",
      "carbon steel furnace tubes in a thermal cracking unit. Graphitization led to the failure of seal welds at the",
      "bottom tubesheet of a vertical waste heat boiler in an FCC. A graphitization failure was also reported in the",
      "long seam weld of a C-½Mo catalytic reformer reactor/interheater line.",
      "e) Where concentrated eyebrow graphitization occurs along HAZs, the creep rupture strength may be drastically",
      "lowered. Slight to moderate amounts of graphite along the HAZs do not appear to significantly lower room",
      "temperature or high-temperature properties.",
      "f) Graphitization seldom occurs on boiling surface tubing in boilers but did occur in low-alloy C-½Mo tubes and",
      "headers during the 1940s. Economizer tubing, steam piping, and other related equipment that operates in",
      "the temperature range of 850 °F to 1025 °F (440 °C to 550 °C) are more likely to suffer graphitization."
    ],
    "appearance": [
      "a) Graphitization is not visible or readily apparent and can only be observed by metallographic examination.",
      "(Figure 3-34-2 to Figure 3-34-4)",
      "b) At an advanced stage resulting in loss of creep strength, microvoids, microfissuring, subsurface cracking, or",
      "surface-connected cracking may be found."
    ],
    "prevention_mitigation": [
      "Graphitization can be prevented by using chromium containing low-alloy steels for long-term operation above",
      "800 °F (425 °C)."
    ],
    "inspection_monitoring": [
      "a) Evidence of graphitization is most effectively evaluated through removal of full-thickness samples for",
      "examination using metallographic techniques. Damage may occur mid-wall so that field replicas may be",
      "inadequate. Samples should be taken from areas where maximum temperature limits have been exceeded",
      "b) Advanced stages of damage related to loss in strength include surface-breaking cracks or creep deformation",
      "that may be difficult to detect."
    ]
  },
  {
    "id": "3.35",
    "name": "High-temperature H /H S Corrosion",
    "section": "3.35",
    "summary": "The presence of hydrogen in H S-containing hydrocarbon streams increases the severity of high-temperature 2 sulfidation (sulfidic) corrosion at temperatures above about 450 °F (230 °C). Because of the smooth, large, relatively uniformly corroded surface produced by high-temperature H /H S corrosion,",
    "description": "The presence of hydrogen in H S-containing hydrocarbon streams increases the severity of high-temperature 2 sulfidation (sulfidic) corrosion at temperatures above about 450 °F (230 °C). Because of the smooth, large, relatively uniformly corroded surface produced by high-temperature H /H S corrosion, it can lead to rupture-type 2 2 failure rather than a localized or pinhole leak. This subject is covered in much greater detail in Reference 3 (API 939-C).",
    "affected_materials": [
      "For the materials typically used in this service, the order of increasing resistance is carbon steel, low-alloy steels,",
      "400 series SS, and 300 series SS. However, for a practical, useful improvement over carbon steel, the alloy",
      "content of at least 9Cr-1Mo is normally needed."
    ],
    "critical_factors": [
      "a) The critical factors for high-temperature H /H S corrosion are the temperature, the presence of hydrogen,",
      "2 2",
      "the concentration and partial pressure of H S, the vapor/liquid ratio, and the chemical composition of the",
      "2",
      "alloy.",
      "b) Depending on the quantity of hydrogen present, corrosion rates may be significantly different than those",
      "associated with high-temperature sulfidation in the absence of hydrogen. (See 3.61.)",
      "c) Sulfidation rates increase with increasing H S content and especially increasing temperature. Figure 3-35-1",
      "2",
      "shows the effect of temperature and H S content on the corrosion rate of carbon steel.",
      "2",
      "d) Increasing chromium content of the alloy improves resistance. However, there is little improvement with",
      "increasing chromium content until about 7 % to 9 % Cr as shown by the relative rate reduction factors in",
      "Table 3-35-1. The benefit of higher chromium levels is shown in Figure 3-35-2.",
      "e) Chromium-containing nickel-based alloys have resistance similar to stainless steel. Similar levels of",
      "chromium provide similar corrosion resistance.",
      "f) Primarily due to the higher partial pressure of H S, corrosion rates in higher-pressure units, e.g.",
      "2",
      "hydrocrackers and gas oil hydrotreaters (desulfurizers), are generally higher than those in lower-pressure",
      "naphtha hydrotreaters."
    ],
    "affected_units_equipment": [
      "a) This form of corrosion occurs in piping and equipment in units where high-temperature H /H S streams are",
      "2 2",
      "found, which is primarily hydroprocessing units (hydrotreaters and hydrocrackers).",
