Repository: NoranDh/MECC-team21

File: data/api571_mechanisms.json (part 8 of 17)
[
      "DAMAGE MECHANISMS AFFECTING FIXED EQUIPMENT IN THE REFINING INDUSTRY 147",
      "Table 3-27-1—Typical erosion-corrosion rates in seawater, mpy. (Reference 2)",
      "4 fps",
      "1 fps 27 fps",
      "Material (immersed in",
      "(tidal current) (rotating disk)",
      "seawater flume)",
      "Carbon steel 6 13 47",
      "Cast iron 9 — 54",
      "Silicon bronze 0.2 0.3 57",
      "Admiralty brass 0.3 3 29",
      "Hydraulic bronze 1 0.2 55",
      "G bronze 1 0.3 46",
      "Al bronze 1 — 44",
      "Aluminum brass 0.4 — 19",
      "90-10 Cu-Ni 1 — 16",
      "70-30 Cu-Ni (0.05 %Fe) 0.3 — 32",
      "70-30 Cu-Ni (0.5 % Fe) <0.2 <0.2 6",
      "Alloy 400 <0.2 <0.2 1",
      "316 SS 0.2 0 <0.2",
      "Alloy C-276 <0.2 — 0.05",
      "Titanium 0 — 0",
      "Figure 3-27-1—Erosion-corrosion of a 1¼Cr-½Mo, 300-lb valve",
      "flange on an FCC catalyst withdrawal line.",
      "148 API RECOMMENDED PRACTICE 571",
      "Figure 3-27-2—Erosion of a 9Cr-1Mo coker heater return bend",
      "as the result of high steam-air decoking velocity.",
      "Figure 3-27-3—Erosion-corrosion of an ASTM A48 Class 30",
      "cast iron impeller in a recycle water pump.",
      "DAMAGE MECHANISMS AFFECTING FIXED EQUIPMENT IN THE REFINING INDUSTRY 149"
    ]
  },
  {
    "id": "3.28",
    "name": "Ethanol Stress Corrosion Cracking",
    "section": "3.28",
    "summary": "Surface-initiated cracks caused by environmental cracking of carbon steel under the combined action of tensile stress and a fuel grade ethanol (FGE; ASTM D4806) or FGE/gasoline blend environment. Dissolved oxygen and the presence of variable stresses such as cyclic stress or component flexing increa",
    "description": "Surface-initiated cracks caused by environmental cracking of carbon steel under the combined action of tensile stress and a fuel grade ethanol (FGE; ASTM D4806) or FGE/gasoline blend environment. Dissolved oxygen and the presence of variable stresses such as cyclic stress or component flexing increase the propensity for cracking.",
    "aliases": [],
    "affected_materials": [
      "a) All grades of carbon steel are susceptible.",
      "b) Ethanol SCC has not been reported in materials other than carbon steel, but general corrosion may be a",
      "concern with other materials including some alloys of aluminum, copper and copper alloys, lead, and zinc.",
      "c) FGE and blends with gasoline may adversely affect nonmetallic materials (e.g. coatings and seals), causing",
      "swelling, hardness changes, etc."
    ],
    "critical_factors": [
      "a) Several factors have been identified by field observations.",
      "Stress may be applied or residual. Highly stressed, locally cold worked components, or components with",
      "stress concentrators are susceptible to cracking. Variable stresses, such as those produced by loading",
      "and unloading of tanks, have led to cracking in tank bottoms and floating roofs.",
      "Cracking has been found to occur in FGE meeting ASTM D4806 specifications, including the water",
      "content requirement.",
      "Corrosion inhibitors may be added to ethanol to prevent general corrosion in vehicle fuel systems, but",
      "their effect on SCC is not fully understood.",
      "b) Other factors have been identified in controlled laboratory conditions using conservative slow strain rate test",
      "(SSRT) methods that stress the steel sample to failure. Evidence of SCC is based on the stress/strain",
      "behavior and an examination of the fracture surfaces.",
      "Aeration (i.e. the dissolved oxygen content) of the ethanol appears to be the most important factor for",
      "determining ethanol SCC susceptibility. Cracking has not been found under deaerated conditions.",
      "The maximum potential for ethanol SCC occurs within a narrow range of water content between 0.1 and",
      "4.5 vol%.",
      "Ethanol SCC has been found to occur in blends of FGE and gasoline containing as little as 20 vol% FGE.",
      "Galvanic coupling of a new steel to corroded steel increases the likelihood of ethanol SCC.",
      "Increasing the chloride content of the ethanol tends to increase the severity of cracking and changes the",
      "crack type from the mainly intergranular found in the field to transgranular cracking."
    ],
    "affected_units_equipment": [
      "a) Carbon steel storage tanks, rack piping, and associated equipment are susceptible to ethanol SCC. All",
      "grades of carbon steel are susceptible",
      "b) Cracking has also been reported in a pipeline used to transport FGE to and from a terminal.",
      "c) Ethanol SCC has not been reported in FGE manufacturers’ equipment and tankage or in transportation",
      "equipment (barges, trucks, railcars).",
      "150 API RECOMMENDED PRACTICE 571",
      "d) Cracking has not been reported in equipment handling FGE after it has been blended with unleaded gasoline",
      "at end-use concentrations (10 vol% FGE). There has been one reported failure of an end-user E-85 tank."
    ],
    "appearance": [
      "a) Ethanol SCC is often found in the vicinity of welds and can appear as cracks that are parallel to the weld or",
      "transverse to the weld. (Figure 3-28-1 to Figure 3-28-8)",
      "b) Cracks are typically tight and may be filled with corrosion product.",
      "c) Ethanol SCC cracks are typically branched and intergranular, but transgranular or mixed-mode cracking has",
      "also been reported. Field failures tend to be intergranular, while laboratory testing has produced all crack",
      "morphologies. The cracking mode appears to depend on the chloride level, with an increased chloride",
      "content tending to shift the cracking from intergranular to transgranular or mixed mode.",
      "d) Microstructure of materials subjected to ethanol SCC are typically ferrite, or ferrite and pearlite."
    ],
    "prevention_mitigation": [
      "a) The likelihood of ethanol SCC can be reduced though PWHT (when possible) or by applying coatings.",
      "b) Avoid designs with highly localized tensile stresses.",
      "c) Avoid the usage of lap seam welds (where practical) that may concentrate strain in components.",
      "d) Minimize cold working during fabrication and the use of springs and other devices (e.g. for floating roof",
      "components) made using cold-worked steel."
    ],
    "inspection_monitoring": [
      "Ethanol SCC is difficult to predict and detect, and as is generally the case for SCC mechanisms, routine inspection",
      "for ethanol SCC is not an effective way to manage the issue. Efforts need to be focused on prevention.",
      "a) Inspection for ethanol SCC is generally performed where cracking is already suspected or to determine the",
      "extent of cracking after a leak has occurred. It is especially difficult to detect prior to leaking in piping and",
      "equipment where there is no access to the internal surface. When inspection is performed, it should be",
      "focused on highly stressed areas, such as weld HAZs and the area immediately adjacent to the HAZ, highly",
      "cold worked areas, and highly stressed areas.",
      "b) It is difficult to visually detect ethanol SCC because the cracks are typically tight and filled with corrosion",
      "product. Some small leaks may occur before an ethanol crack can be visually detected.",
      "c) WFMT is the preferred method for detecting ethanol SCC. Methods for ethanol SCC inspection are similar",
      "to those used for detecting other types of SCC.",
      "d) Angle beam UT (SWUT or PAUT) can detect internal SCC from the external surface and thus can be used",
      "in instances where internal access for WFMT is not possible. These UT methods may also be used for",
      "estimating the depth of cracking.",
      "e) ACFM is an effective method for SCC detection and requires less surface preparation than WFMT.",
      "f) ECT is unproven as a method for detection of ethanol SCC.",
      "g) AET has had some success in detecting, locating, and monitoring SCC growth. However, results sometimes",
      "can be inconclusive and quality AET data may be difficult to obtain, and there is no industry track record of",
      "use of AET to detect ethanol SCC.",
      "DAMAGE MECHANISMS AFFECTING FIXED EQUIPMENT IN THE REFINING INDUSTRY 151"
    ],
    "related_mechanisms": [
      "Ethanol SCC is assumed to be similar to SCC reported in methanol and various alkaline aqueous solutions, e.g.",
      "amine SCC (3.3), carbonate SCC (3.12), and caustic SCC (3.15)."
    ],
    "references": [
      "1. API Technical Report 939-D, Stress Corrosion Cracking of Carbon Steel in Fuel-grade Ethanol: Review,",
      "Experience Survey, Field Monitoring, and Laboratory Testing, Second Edition, May 2007, American",
      "Petroleum Institute, Washington, DC.",
      "2. API Bulletin 939-E, Identification, Repair, and Mitigation of Cracking of Steel Equipment in Fuel Ethanol",
      "Service, Second Edition, August 2013, American Petroleum Institute, Washington, DC.",
      "3. ASTM D4806, Standard Specification for Denatured Fuel Ethanol for Blending with Gasolines for Use as",
      "Automotive Spark-Ignition Engine Fuel, ASTM International, West Conshohocken, PA.",
      "Figure 3-28-1—Ethanol SCC in a steel tank bottom.",
      "Note crack running parallel to fillet weld in striker plate.",
      "152 API RECOMMENDED PRACTICE 571",
      "Figure 3-28-2—Ethanol SCC in a steel air eliminator vessel.",
      "Note cracks running perpendicular to the weld.",
      "Figure 3-28-3—A leak in piping resulting from an ethanol stress corrosion crack adjacent to the weld.",
      "DAMAGE MECHANISMS AFFECTING FIXED EQUIPMENT IN THE REFINING INDUSTRY 153",
      "Figure 3-28-4—Ethanol SCC in steel pipe from a loading rack supply line. The top figure shows a 7-in.",
      "long crack parallel to the weld root on the pipe ID surface. The bottom picture is a cross section of the",
      "above crack showing initiation outside the weld HAZ on the pipe’s inside surface (Nital etch).",
      "154 API RECOMMENDED PRACTICE 571",
      "Figure 3-28-5—Ethanol SCC of steel piping in a fuel ethanol system return line/tank transfer line.",
      "The top picture shows the crack parallels the pipe-to-tee circumferential weld. The bottom picture",
      "shows the inside and outside of the pipe after splitting and cleaning the weld area.",
      "Parallel SCC cracks are clearly visible adjacent to the weld.",
      "DAMAGE MECHANISMS AFFECTING FIXED EQUIPMENT IN THE REFINING INDUSTRY 155",
      "Figure 3-28-6—The top picture shows cracking initiating in the base metal on",
      "the ID of a section of piping adjacent to the weld. The bottom picture is a high-magnification",
      "photomicrograph of the crack above illustrating the predominately intergranular",
      "nature of the cracking. (Magnification 380X, Nital etch.)",
      "156 API RECOMMENDED PRACTICE 571",
      "Figure 3-28-7—Transverse cross section of a piping section exposed to fuel ethanol showing",
      "multiple crack initiation sites characteristics of SCC.",
      "Figure 3-28-8—Photomicrograph of ethanol SCC in a steel tank bottom showing",
      "highly branched, intergranular cracks at 100X magnification.",
      "DAMAGE MECHANISMS AFFECTING FIXED EQUIPMENT IN THE REFINING INDUSTRY 157"
    ]
  },
  {
    "id": "3.29",
    "name": "Flue Gas Dew Point Corrosion",
    "section": "3.29",
    "summary": "Sulfur, nitrogen, and chlorine species in fuel will form sulfur dioxide, sulfur trioxide, nitrogen dioxide, and hydrogen chloride gas to go along with the CO within the combustion products. At temperatures at or below the dew point, 2 these gases and the water vapor in the flue gas will condense to ",
    "description": "Sulfur, nitrogen, and chlorine species in fuel will form sulfur dioxide, sulfur trioxide, nitrogen dioxide, and hydrogen chloride gas to go along with the CO within the combustion products. At temperatures at or below the dew point, 2 these gases and the water vapor in the flue gas will condense to form sulfurous acid, sulfuric acid, nitric acid, hydrochloric acid, and carbonic acid, which can lead to severe corrosion.",
    "aliases": [],
    "affected_materials": [
      "Carbon steel, low-alloy steels, and 300 series SS."
    ],
    "critical_factors": [
      "a) The concentration of contaminants (sulfur, nitrogen, and chlorides) in the fuel and the operating temperature",
      "of flue gas metal surfaces determine the likelihood and severity of corrosion.",
      "b) Since all fuels contain some amount of sulfur, sulfuric and sulfurous acid dew point corrosion can occur if the",
      "metal temperatures are below the dew point.",
      "c) The dew point of sulfuric acid depends on the concentration of sulfur trioxide in the flue gas but is typically",
      "about 280 °F (140 °C).",
      "d) Dew points for sulfurous, hydrochloric, nitric, and carbonic acids depend on the concentrations of SO , HCl,",
      "2",
      "NO , and CO and on the water content of the flue gas, but they occur typically at temperatures lower than",
      "2 2",
      "the water dew point, 212 °F (100 °C). Hence, corrosion by these acids gases is expected to occur only when",
      "surface temperatures reach or go below the water dew point."
    ],
    "affected_units_equipment": [
      "a) Sulfur recovery unit (SRU) incinerators and FCC unit regenerator flue gas systems, as well as fired process",
      "heaters and boilers that burn fuels containing sulfur, nitrogen, or chloride have the potential for acid dew point",
      "corrosion in the economizer sections and in the stacks.",
      "b) Similar damage occurs in oil-fired boilers when the units are water-washed to remove ash if the final rinse",
      "does not neutralize the acid salts.",
      "c) Heat-recovery steam generators (HRSGs) that have 300 series SS feedwater heaters may suffer chloride",
      "induced SCC from the gas side (OD) when the temperature of the inlet water is below the dew point of",
      "hydrochloric acid.",
      "d) 300 series SS feedwater heaters in HRSGs are potentially at risk if the atmosphere of the combustion turbine",
      "includes chlorine. Cooling tower drift from cooling towers that use chlorine-based biocides may blow into the",
      "combustion turbine and lead to potential damage in the feedwater heaters."
    ],
    "appearance": [
      "a) Flue gas corrosion on economizers or other carbon steel or low-alloy steel components will have general",
      "wastage often with broad, shallow pits, depending on the way the acid condenses.",
      "b) For the 300 series SS feedwater heaters in HRSGs, SCC will have surface-breaking cracks and the general",
      "appearance will be somewhat crazed."
    ],
    "prevention_mitigation": [
      "a) The metallic surfaces at the back end of the boilers and fired heaters and stacks should be kept at least 10 °F",
      "(6 °C) above the dew point temperature of sulfuric acid (the highest dew point of the condensable acid gases).",
      "158 API RECOMMENDED PRACTICE 571",
      "b) For HRSGs, avoid the use of 300 series SS in the feedwater heaters if the environment is likely to contain",
      "chlorides.",
      "c) When water washing to remove ash, sodium carbonate should be added to the final rinse as an alkaline",
      "solution to neutralize the acidic ash constituents."
    ],
    "inspection_monitoring": [
      "Because flue gas corrosion occurs on tubes nearest the stack, which are typically finned tubes, the fins interfere",
      "with most inspection techniques that might be used on other heater and boiler tubes.",
      "a) Wall-thickness measurements by UT methods will monitor the wastage in affected tubes and stacks.",
      "b) To obtain UT thickness readings of finned tubes, a section of fins normally must be removed.",
      "c) Permanently mounted thickness monitoring sensors can be used.",
      "d) SCC of 300 series SS can be found using VT, PT, and ECT inspection.",
      "e) In the case where the tubes and fins are the same material, a VT of the fins will provide an indication if the",
      "damage mechanism is present.",
      "f) RT can be utilized to obtain thickness readings, as geometry allows.",
      "g) VT inside of stacks using a remote camera may be possible in some configurations."
    ],
    "related_mechanisms": [
      "Hydrochloric acid corrosion (3.37), sulfuric acid corrosion, (3.62), and Cl− SCC (3.17)."
    ],
    "references": [
      "1. Steam—Its Generation and Use, 40th Edition, Babcock & Wilcox, 1992.",
      "2. Combustion: Fossil Power Systems, Third Edition, Combustion Engineering, Windsor, CT, 1981.",
      "3. H. Thielsch, Defects and Failures in Pressure Vessels and Piping, Krieger Publishing, Malabar, FL, 1977.",
      "4. R.D. Port and H.M. Herro, The Nalco Guide to Boiler Failure Analysis, McGraw-Hill, New York, NY, 1991.",
      "5. D.N. French, Metallurgical Failures in Fossil Fired Boilers, John Wiley and Sons, New York, NY, 1993.",
      "6. B. Dooley and W. McNaughton, Boiler Tube Failures: Theory and Practice, 3 Volumes, EPRI, 1995.",
      "DAMAGE MECHANISMS AFFECTING FIXED EQUIPMENT IN THE REFINING INDUSTRY 159"
    ]
  },
  {
    "id": "3.30",
    "name": "Fuel Ash Corrosion",
    "section": "3.30",
    "summary": "a) Fuel ash corrosion is accelerated high-temperature wastage of materials that occurs when contaminants in the fuel form deposits and then melt on the metal surfaces inside fired heaters, boilers, and gas turbines. b) Corrosion typically occurs with fuel oil or coal that is contaminated with a comb",
    "description": "a) Fuel ash corrosion is accelerated high-temperature wastage of materials that occurs when contaminants in the fuel form deposits and then melt on the metal surfaces inside fired heaters, boilers, and gas turbines. b) Corrosion typically occurs with fuel oil or coal that is contaminated with a combination of sulfur, sodium, potassium, and/or vanadium. c) The resulting molten salts (slags) dissolve the surface oxide on the metal and enhance the transport of oxygen to the fresh surface to re-form the iron oxide at the expense of the tube wall or component.",
    "aliases": [],
    "affected_materials": [
      "a) All conventional alloys used for process heater and boiler construction are susceptible.",
      "b) Alloys of the 50Cr-50Ni family show improved resistance."
    ],
    "critical_factors": [
      "a) The concentration of molten salt-forming contaminants in the fuel, metal temperature, and alloy composition",
      "are the critical factors.",
      "b) Sodium (Na) and vanadium (V) content are very important. Typically, a combined concentration of Na and V",
      "above 50 ppm will cause damage.",
      "c) Corrosion occurs by this mechanism only if the metal temperature is high enough to melt the deposits and",
      "form the molten slag. It is most severe where the temperatures are the highest.",
      "d) The corrosion rates differ depending on the alloy and location within the heater.",
      "e) The molten slags are different for oil ash vs coal ash. They are also different for waterwall tube corrosion.",
      "For oil ash, the liquid species are mixtures of vanadium pentoxide and sodium oxide, or vanadium",
      "pentoxide and sodium sulfate. Depending on the precise composition, melting points below 1000 °F",
      "(540 °C) are possible.",
      "For coal ash, superheater and reheater corrosion is caused by sodium and potassium iron trisulfates that",
      "melt between 1030 °F and 1130 °F (545 °C and 610 °C), depending on the ratio of sodium and",
      "potassium. Reducing (low-oxygen) conditions, i.e. a flue gas rich in carbon monoxide, hydrogen sulfide,",
      "and hydrogen, will increase corrosion rates 2 to 5 times compared to oxidizing (oxygen-rich) conditions.",
      "For waterwall tube corrosion, the liquid species are mixtures of sodium and potassium pyrosulfates that",
      "have melting points as low as 700 °F (370 °C).",
      "Unburned coal particles also add carbon to the fly ash deposits and provide a reducing environment on",
      "the tube surface where corrosion occurs. Carburization of the tube surface, especially on austenitic",
      "alloys, will decrease corrosion resistance and increase tube wastage rates."
    ],
    "affected_units_equipment": [
      "a) Fuel ash corrosion can occur in any fired heater, boiler, or gas turbine utilizing fuels with the aforementioned",
      "contaminants.",
      "b) Fuel ash corrosion is most often associated with fired heaters burning vanadium- and sodium-contaminated",
      "fuel oils or residue.",
      "160 API RECOMMENDED PRACTICE 571",
      "c) Heater tubes are sometimes not affected because their skin temperatures in most heaters are cooler than",
      "the threshold melting point of the slags. Tube hangers and supports, however, operate hotter and can suffer",
      "severe fuel ash corrosion.",
      "d) Some gas turbines suffer blade corrosion when switched over to burning fuel oil.",
      "e) In some cases, coking of heater tubes may cause operators to increase heat flux that may push some",
      "components above the threshold temperature where fuel ash corrosion is possible.",
      "f) Since the melting points of these liquid species are around 1000 °F (540 °C) and higher in the superheaters",
      "and reheaters, any unit that has metal temperatures above the melting point of the sulfates may have the",
      "problem.",
      "g) For oil-fired boilers, fuel oils that do not contain vanadium are less prone to liquid fuel ash corrosion.",
      "h) For waterwall tubes, if the temperature can be maintained below the melting point of the pyrosulfates [i.e.",
      "below 700 °F (370 °C)], damage will be minimized. Thus, steam-generating pressures below about 1800 psi",
      "(12.5 MPa) are nearly immune."
    ],
    "appearance": [
      "a) Oil ash corrosion is manifested as severe metal loss associated with slagging. In some cases, corrosion rates",
      "of 100 mpy to 1000 mpy (2.5 mm/yr to 25 mm/yr) may be experienced.",
      "b) With oil ash, corrosion may result in a corroded surface with numerous deep round pits. (Figure 3-30-1 and",
      "Figure 3-30-2)",
      "There are also representative photos of fuel ash and coal ash corrosion in Reference 4.",
      "c) The liquified corrodents can melt together during the corrosion process and form a hard, glassy, tenacious",
      "scale.",
      "d) With coal ash, the appearance will be a smooth interface between a glassy slag layer and the metal.",
      "e) Metallographic examination and deposit-analysis techniques can be used to verify the presence of fuel ash",
      "corrosion. Oil ash deposit will often appear in at least two distinct layers. The deposit adjacent to the",
      "component will have a dark gray or black appearance at room temperature.",
      "f) For waterwall tubes, thermal fatigue cracks can occur in conjunction with the fuel ash corrosion. (Figure 3",
      "30-3) The cracks are predominantly circumferential and, to a lesser extent, axial. The overall appearance on",
      "the waterwalls is one of circumferential grooving.",
      "After the liquid ash layer develops, the “slush” can only hold a certain weight of ash. When the weight is",
      "excessive, the slag is shed, exposing a bare, uninsulated tube to the heat flux of the firebox. The",
      "temperatures will spike on waterwall tubes, by perhaps 100 °F (55 °C). Repetitive cycles can result in",
      "thermal fatigue cracking.",
      "The mechanism for the steam-cooled tubes is similar, except that the temperature spike is probably less,",
      "and therefore the thermal fatigue damage is less severe.",
      "After removal of the corrosion scale on superheaters and reheaters, the steel can have an alligator-hide",
      "appearance. (Figure 3-30-4) This, as well as the circumferential cracking on waterwalls in coal-fired",
      "boilers, is caused by a similar mechanism.",
      "DAMAGE MECHANISMS AFFECTING FIXED EQUIPMENT IN THE REFINING INDUSTRY 161"
    ],
    "prevention_mitigation": [
      "a) Fuel ash corrosion can be prevented by blending or changing fuel sources (minimizing the contaminants)",
      "and by operating equipment so that hot components are below the temperature where molten deposits are",
      "formed.",
      "b) Proper burner design and burner management can help to reduce flame impingement and localized hot",
      "spots.",
      "c) In some cases, the characteristics and melting points of the slags can be changed by firing with low excess",
      "oxygen or by injecting special additives into the fuel. These changes can increase the melting point of the",
      "slags and reduce the tendency of the deposits to stick to metal surfaces or dissolve the protective oxide",
      "scale. Even with changes to reduce slag formation, corrosion may continue if metal surfaces are not cleaned",
      "to remove slag and corrosion products.",
      "d) Corrosion of some components, such as tube hangers and supports, can be minimized by changing to a",
      "50 %Cr to 50 %Ni alloy, such as Alloy 657. Designs of tube hangers may need to be modified to account for",
      "the lower stress-rupture strength of the 50Cr-50Ni alloys.",
      "e) Maintaining the combined sodium plus vanadium content below 50 ppm will control the damage."
    ],
    "inspection_monitoring": [
      "a) VT is usually sufficient to detect fuel ash corrosion.",
      "b) Metal loss is likely to be severe, and the presence of a slag will be apparent.",
      "NOTE Tubes may need to be grit blasted in order to remove the tenacious, glass-like deposit.",
      "c) UT may be useful to measure loss of thickness."
    ],
    "related_mechanisms": [
      "Hot corrosion, hot ash corrosion, molten salt corrosion, oil ash corrosion, and coal ash corrosion are all terms",
      "used to describe this mechanism."
    ],
    "references": [
      "1. Steam—Its Generation and Use, 40th Edition, Babcock & Wilcox, 1992.",
      "2. Combustion: Fossil Power Systems, Third Edition, Combustion Engineering, Windsor, CT, 1981.",
      "3. H. Thielsch, Defects and Failures in Pressure Vessels and Piping, Krieger Publishing, Malabar, FL, 1977.",
      "4. R.D. Port and H.M. Herro, The Nalco Guide to Boiler Failure Analysis, McGraw-Hill, New York, NY, 1991.",
      "5. D.N. French, Metallurgical Failures in Fossil Fired Boilers, John Wiley and Sons, New York, NY, 1993.",
      "6. B. Dooley and W. McNaughton, Boiler Tube Failures: Theory and Practice, 3 Volumes, EPRI,1995.",
      "7. API Recommended Practice 573, Inspection of Fired Boilers and Heaters, American Petroleum Institute,",
      "Washington, DC.",
      "8. E. Mirabel et al., “Fireside Carburization of Stainless Steel Furnace Tubes,” Paper No. 99080, Corrosion/99,",
      "NACE International, Houston, TX.",
      "162 API RECOMMENDED PRACTICE 571",
      "Figure 3-30-1—Type 316Ti stainless steel roof tube in a heavy fuel oil-burning vacuum heater that",
      "failed by fuel ash corrosion. The tube perforated at this location.",
      "Figure 3-30-2—A closer view of the pitting appearance of the attack",
      "on the tube surface shown in Figure 3-29-1.",
      "DAMAGE MECHANISMS AFFECTING FIXED EQUIPMENT IN THE REFINING INDUSTRY 163",
      "Figure 3-30-3—In cross section, the surface grooving on waterwall tubes",
      "that occurs in conjunction with fuel ash corrosion appears as broad,",
      "V-shaped corrosion fatigue cracks. Magnification 100X, etched.",
      "Figure 3-30-4—The “alligator hide” morphology of liquid coal-ash corrosion is evident on the metal",
      "surface when the dense, glassy deposit is removed. Magnification 2.4X.",
      "164 API RECOMMENDED PRACTICE 571"
    ]
  },
  {
    "id": "3.31",
    "name": "Galvanic Corrosion",
    "section": "3.31",
    "summary": "Accelerated corrosion that can occur at the junction of dissimilar metals when they are joined together in a suitable electrolyte, such as a moist or aqueous environment or soils containing moisture.",
    "description": "Accelerated corrosion that can occur at the junction of dissimilar metals when they are joined together in a suitable electrolyte, such as a moist or aqueous environment or soils containing moisture.",
    "aliases": [],
    "affected_materials": [
      "All metals with the exception of most noble metals."
    ],
    "critical_factors": [
      "a) For galvanic corrosion, three conditions must be met.",
      "There must be two (or at least two) different metals with different electrochemical potentials.",
      "The dissimilar metals must be electrically coupled together, either by being directly in contact with or",
      "connected to each other or connected by a wire or other conductor. One of these metals is known as the",
      "anode and the other is the cathode.",
      "Both metals must be immersed or in contact with the same, continuous electrolyte, i.e. a fluid that can",
      "conduct electric current. Moisture or a separate water phase is usually required for the fluid to have",
      "enough conductivity.",
      "b) The more noble material (the cathode) is protected by sacrificial corrosion of the more active material (the",
      "anode). The anode corrodes at a higher rate than it would if it were not connected to the cathode.",
      "c) A typical listing of the relative position on the active to noble scale of alloys in seawater is shown in Table 3",
      "31-1.",
      "d) The farther the alloys are apart in the table, the higher the driving force for corrosion.",
      "e) The relative amount of surface area exposed to the electrolyte between the more active anode material and",
      "the more noble cathode material has a significant affect.",
      "If there is a small anode-to-cathode exposed surface area ratio, the corrosion rate of the anode can be",
      "very high.",
      "If there is a large anode-to-cathode surface area ratio, the corrosion rate of the anode will be less",
      "affected.",
      "f) The same metal may act as either an anode or a cathode in different situations due to the effect of surface",
      "films, scale, and/or the properties of the electrolyte on its electrochemical potential in that particular situation",
      "(e.g. old steel pipe connected to new steel pipe).",
      "g) The same electrochemical coupling of different metals that leads to galvanic corrosion is put to beneficial",
      "effect in the form of cathodic protection when a more active sacrificial material, e.g. an aluminum or",
      "magnesium anode, is coupled to a less active (more noble) metal, e.g. carbon steel. This is the principle",
      "behind galvanized steel, where the zinc (Zn) coating corrodes preferentially to protect the underlying carbon",
      "steel. [If there is a break in the galvanizing coating, the resulting large anode to small cathode area prevents",
      "accelerated corrosion of the steel, while the Zn coating (anode) continues to cathodically protect the exposed",
      "steel.] This Zn-to-steel anode-to-cathode relationship appears to reverse in aerated water at temperatures",
      "above about 150 °F (65 °C). This is because the corrosion products and scale that form on the surface of the",
      "galvanizing make the surface more noble than steel. However, the relative positions of the open circuit",
      "potentials of the two metals do not actually switch at any temperature.",
      "DAMAGE MECHANISMS AFFECTING FIXED EQUIPMENT IN THE REFINING INDUSTRY 165"
    ],
    "affected_units_equipment": [
      "a) Galvanic corrosion can occur in any unit where different metals are coupled in a conductive fluid. Heat",
      "exchangers are susceptible if the tube material is different from the tubesheet and/or baffles, particularly if",
      "saltwater cooling is utilized.",
      "b) Buried piping and ship hulls are also typical locations for galvanic corrosion."
    ],
    "appearance": [
      "a) Damage occurs where two different materials are joined at welded, bolted, or rolled connections.",
      "b) The more active material can suffer generalized loss in thickness or more aggressive localized loss adjacent",
      "to the point of connection, with the appearance of crevice, grooving, or pitting corrosion, depending on the",
      "driving force, conductivity of the electrolyte, and the relative anode/cathode area ratio. (Figure 3-31-1 and",
      "Figure 3-31-2)"
    ],
    "prevention_mitigation": [
      "a) The best method for prevention or mitigation is through good design.",
      "b) Coupling of different metals in a conductive fluid should be avoided; however, the galvanic effect will be",
      "minimized if the anode/cathode surface area ratio is favorable.",
      "c) If a coating is to be used to mitigate corrosion of a galvanic couple, care must be exercised. If only the active",
      "material were coated, a small anode-to-cathode area ratio would exist wherever a coating defect or damage",
      "exposed bare anode metal, which would greatly accelerate corrosion of the anode at the break in the coating.",
      "Therefore, the exposed areas of both the anode and the cathode should be coated. If only one can be coated,",
      "the more noble cathode material should be the one coated. In this case the coating will not protect the anode,",
      "but at least the acceleration of the corrosion rate caused by the galvanic couple will be minimized or",
      "eliminated.",
      "d) For piping, specially designed electric insulating bolt sleeves and gaskets (i.e. isolation flanges) can eliminate",
      "the electrical connection.",
      "e) Sacrificial anodes are sometimes installed in carbon steel cooling water exchanger channels to control",
      "channel and tubesheet corrosion, particularly where Cu-alloy tubes such as admiralty brass are used."
    ],
    "inspection_monitoring": [
      "a) VT and UT thickness gauging are effective methods for detecting galvanic corrosion.",
      "VT may indicate loss of the more anodic material by displaying oxidized material before it is cleaned.",
      "UT thickness measurement techniques have been effective in determining the amount of loss in the more",
      "anodic material.",
      "b) Permanently mounted thickness monitoring sensors can be used.",
      "c) The damage could also be hidden underneath a bolt or rivet head.",
      "An initial “total picture” examination may be necessary to understand the nature of joints under",
      "consideration. In the case of bolt heads or rivets, an angled beam technique may be needed to evaluate",
      "the hidden loss under the head of the fastener."
    ],
    "related_mechanisms": [
      "Concentration cell corrosion (3.19), soil corrosion (3.57), DMW cracking (3.26), and titanium hydriding (3.66).",
      "166 API RECOMMENDED PRACTICE 571"
    ],
    "references": [
      "1. Corrosion Basics—An Introduction, NACE International, Houston, TX, 1984, pp. 33–37.",
      "Table 3-31-1—Galvanic Series in Seawater. (Reference 1)",
      "Corroded End—Anode—More Active",
      "Magnesium",
      "Magnesium alloys",
      "Zinc",
      "Aluminum",
      "Aluminum alloys",
      "Steel",
      "Cast iron",
      "Type 410 SS (active state)",
      "Ni-resist",
      "Type 304 SS (active state)",
      "Type 316 SS (active state)",
      "Lead",
      "Tin",
      "Nickel",
      "Brass",
      "Copper",
      "Bronze",
      "Copper-nickel",
      "Monel",
      "Nickel (passive state)",
      "Type 410 SS (passive state)",
      "Type 304 SS (passive state)",
      "Type 316 SS (passive state)",
      "Titanium",
      "Graphite",
      "Gold",
      "Platinum",
      "Protected End—Cathode—More Noble",
      "DAMAGE MECHANISMS AFFECTING FIXED EQUIPMENT IN THE REFINING INDUSTRY 167",
      "Figure 3-31-1—Preferential galvanic corrosion of the more active of the two materials.",
      "Figure 3-31-2—Galvanic corrosion of a carbon steel nipple in a",
      "stainless steel vessel in warm water service.",
      "168 API RECOMMENDED PRACTICE 571"
    ]
  },
  {
    "id": "3.32",
    "name": "Gaseous Oxygen-enhanced Ignition and Combustion",
    "section": "3.32",
    "summary": "Many metals are flammable in oxygen and oxygen-rich air (>25 % oxygen) services even at low pressures, whereas they are non-flammable in air. The spontaneous ignition or combustion of metallic and nonmetallic components can result in fires and explosions in certain oxygen-rich gaseous environments i",
    "description": "Many metals are flammable in oxygen and oxygen-rich air (>25 % oxygen) services even at low pressures, whereas they are non-flammable in air. The spontaneous ignition or combustion of metallic and nonmetallic components can result in fires and explosions in certain oxygen-rich gaseous environments if not properly designed, operated, and maintained. Once ignited, metals and non-metals burn more vigorously with higher oxygen purity, pressure, and temperature.",
    "aliases": [],
    "affected_materials": [
      "a) Carbon steels and low-alloy steels are flammable in oxygen-rich environments greater than about 15 psig",
      "(0.1 MPa) oxygen pressure. However, with special precautions, these materials are safely used in high",
      "pressure oxygen.",
      "b) 300 series SS have better resistance to low-pressure oxygen-rich environments and are generally difficult to",
      "ignite at oxygen pressures below about 200 psig (1.4 MPa).",
      "c) Copper alloys (with > 55 % copper) and nickel alloys (with > 50 % nickel) are very fire resistant and are",
      "generally considered non-flammable. Because of their excellent oxygen “compatibility,” they are often selected",
      "for impingement and turbulent services such as valves and instrumentation. (But, see Figure 3-32-5.) Alloy",
      "400 is highly resistant.",
      "d) Although widely used for oxygen cylinders and in oxygen manufacturing plants, aluminum is usually avoided",
      "for flowing oxygen. Aluminum may ignite at ambient temperature with low levels of ignition energy. If ignited,",
      "it burns quickly and with a large energy release.",
      "e) The easiest materials to ignite are plastics, elastomers, and hydrocarbon lubricants, and their use is",
      "minimized in oxygen systems.",
      "f) Titanium and titanium alloys are generally avoided in oxygen and oxygen-rich service, because they have",
      "low ignition energies and release a large amount of energy during combustion. Tests indicate that titanium",
      "can sustain combustion at oxygen pressure as low as 1 psia (7 kPa). Most industry documents caution",
      "against the use of titanium in oxygen systems. (References 5 and 6)",
      "NOTE These are general guidelines and should not be considered for design."
    ],
    "critical_factors": [
      "Many factors contribute to the likelihood of combustion and ignition in oxygen services. They include system",
      "pressure, line velocity, temperature, system cleanliness, piping configuration, component thickness, system",
      "design, oxygen content of the stream, and ignition energy. (A unique aspect of oxygen-rich systems is that the",
      "source of energy does not need to be a spark or flame; the source may be the presence of ignition energy.)",
      "a) Pressure in an oxygen system affects the potential ignition mechanisms of metallic systems. Systems",
      "operating below 500 psi are considered less severe than systems operating above 500 psi.",
