Repository: NoranDh/MECC-team21

File: data/api571_mechanisms.json (part 9 of 17)
[
      "High-purity oxygen systems over 500 psi are considered to have a severe effect on metal burning",
      "reactions because the amount of energy needed to start ignition is lower than the energy required in low",
      "pressure systems.",
      "High-purity oxygen systems below 500 psi are considered to have a moderate or mild effect on metal",
      "burning reactions.",
      "b) The primary concern with high-velocity oxygen flow is the entrainment of particulates in the stream. High",
      "velocity particulates can create friction or impinge on a surface, such as at a pipe bend. Friction or",
      "impingement could result in ignition of the metal. Oxygen velocities in carbon steel and stainless steel piping",
      "should comply with industry limits as shown in Reference 1. Allowable velocity is a function of pressure and",
      "flow condition (direct impingement or non-impingement).",
      "DAMAGE MECHANISMS AFFECTING FIXED EQUIPMENT IN THE REFINING INDUSTRY 169",
      "c) The temperature of a material affects its flammability. As temperature increases, a lower amount of additional",
      "energy is required for ignition and sustained combustion. The effect of temperature is most critical on",
      "nonmetallic components of an oxygen system. The minimum temperature at which a substance will support",
      "combustion, under a specific set of conditions, is referred to as the ignition temperature. Published ignition",
      "temperatures for most alloys are near the alloy’s melting temperature. However, these are measured in non",
      "flowing conditions. Actual systems can suffer ignition and combustion at room temperature (and lower) due",
      "to particle impact and other mechanisms.",
      "Commonly used metals in high-purity oxygen systems may have an autoignition temperature as low as",
      "1650 °F (900 °C).",
      "Nonmetallic items in high-purity oxygen systems may have an autoignition temperature as low as 300 °F",
      "(150 °C).",
      "d) System cleanliness is important for the safe operation of oxygen systems. Contamination with metallic fines",
      "or hydrocarbons such as oils and greases during construction or maintenance activities can lead to fires",
      "during subsequent start-up of the unit. These materials are easy to ignite and can lead to a large fire and",
      "breach of the system.",
      "e) The piping configuration, or layout, could create impingement areas such as at elbows, tees, or valves. These",
      "components pose a higher risk of ignition than straight pipe.",
      "Particles in the flowing oxygen can strike these areas and cause ignition.",
      "Operation of valves and regulators (opening/closing) causes high turbulence and impingement.",
      "Material selection for components in impact or impingement prone locations and high-turbulence areas",
      "is critical.",
      "Only items selected and cleaned specifically for oxygen service should be used in high-purity oxygen",
      "systems.",
      "f) Thin components or components with a high ratio of surface area to material volume provide a geometry that",
      "is susceptible to ignition of the metal. Examples include mist eliminators, demister pads, steel wool, and",
      "structured packing. (Figure 3-32-4)",
      "g) The system design must compensate for the effect of items like mechanical impact, heat of combustion,",
      "kindling effect of contaminants, system resonance, fresh metal exposure, heat of compression, and",
      "turbulence. Reference 7 provides detailed information on the compatibility of various metals in oxygen-rich",
      "environments.",
      "h) The oxygen content has two effects. As the concentration of oxygen increases, the likelihood and intensity",
      "of a possible reaction increases. Also, as the oxygen increases, there is more available to support combustion",
      "during the oxidation reaction with the system material(s).",
      "i) Ignition energy in oxygen-rich environments can be derived from many sources. The heat of compression",
      "due to rapid pressure increases, the exothermic reaction resulting from the high rate of oxidation of some",
      "materials, or simply the available heat energy in the presence of low-ignition-temperature materials can cause",
      "items in oxygen-rich environments to ignite."
    ],
    "affected_units_equipment": [
      "a) These guidelines apply to any unit that uses oxygen or enriched air for combustion or other process reasons.",
      "b) Oxygen is sometimes used in SRUs (Figure 3-32-1 to Figure 3-32-3), FCC units, gasification units, and partial",
      "oxidation (POX) units.",
      "170 API RECOMMENDED PRACTICE 571",
      "c) Oxygen piping systems, especially valves, regulators, and other impingement areas, are potentially",
      "vulnerable. Non-metals such as those used for seats and seals are easier to ignite than metals. (Figure 3",
      "32-6)"
    ],
    "appearance": [
      "a) The worst situation is when the pressure envelope is breached because of fire. In that case, the appearance",
      "is obvious. Oxygen fires can cause significant burning of metal components and extensive structural damage.",
      "(Figure 3-32-4).",
      "b) Visible external heat damage (glowing pipe or heat tint) is a strong indication of an internal fire. This can be",
      "caused by accumulation of flammable debris at a low point or other location and combustion or smoldering",
      "of the debris.",
      "c) In some cases, a small component such as a valve seat will burn without kindling other materials and without",
      "any outward sign of fire damage. It is noticed when the component is removed because it is not functioning",
      "properly."
    ],
    "prevention_mitigation": [
      "Refer to industry-recommended guidelines included in the references listed below. Some general considerations",
      "are as follows.",
      "a) Oxygen fires are a sudden occurrence and not a progressive degradation or weakening of the material.",
      "Prevention is best accomplished be keeping systems clean and thoroughly cleaning them after maintenance",
      "or inspections.",
      "b) Maintain velocity within recommended limits. If practical, avoid velocities that are nominally above 100 fps",
      "(30 m/s) in gaseous oxygen.",
      "c) Ensure that replacement components are suitable for oxygen service.",
      "d) Minimize lubricants and use only “oxygen-compatible” lubricants.",
      "e) Do not unnecessarily open oxygen systems for visual or other inspections as this could introduce",
      "contamination.",
      "f) A thorough review is needed before modifying oxygen systems to operate at higher pressures, temperatures,",
      "or velocities.",
      "g) Minimize sudden changes in pressure in the system. If high-pressure oxygen suddenly enters a system",
      "initially at low pressure by quick operation of a valve, the “dead end” of that system experiences heating from",
      "adiabatic compression of the oxygen. Adiabatic compression heating can ignite plastics and rubbers but will",
      "not ignite metals. Valve seats, seals, nonmetallic hoses, etc., can be ignited by this mechanism.",
      "h) Avoid the use of plastic pipe in oxygen piping systems."
    ],
    "inspection_monitoring": [
      "a) Most commercial oxygen is dry and non-corrosive at normal ambient temperatures. Because of the sudden",
      "catastrophic ignition of metals under certain conditions, this type of damage cannot be inspected for in",
      "advance.",
      "b) Tell-tale signs of a minor fire such as external heat damage or signs of malfunctioning valves or other",
      "components containing nonmetallic components may be indicative of a problem.",
      "c) Blacklights can be used to check for hydrocarbon contamination.",
      "DAMAGE MECHANISMS AFFECTING FIXED EQUIPMENT IN THE REFINING INDUSTRY 171"
    ],
    "related_mechanisms": [
      "None."
    ],
    "references": [
      "1. CGA G-4.4, Oxygen Pipeline and Piping Systems, Compressed Gas Association, latest edition.",
      "2. ASTM G88, Standard Guide for Designing Systems for Oxygen Service, American Society for Testing and",
      "Materials, West Conshohocken, PA.",
      "3. ASTM G93, Standard Practice for Cleaning Methods and Cleanliness Levels for Material and Equipment Used",
      "in Oxygen-enriched Environments, American Society for Testing and Materials, West Conshohocken, PA.",
      "4. CGA G-4.1, Cleaning of Equipment for Oxygen Service, Compressed Gas Association, latest edition.",
      "5. NFPA 53M, Fire Hazards in Oxygen-enriched Atmospheres.",
      "6. ASTM MNL36, Safe Use of Oxygen and Oxygen Systems: Handbook for Design, Operation, and",
      "Maintenance, Second Edition, H.D. Beeson, S.R. Smith, and W.F. Stewart, Editors, 2007.",
      "7. ASTM G94, Standard Guide for Evaluating Metals for Oxygen Service, American Society for Testing and",
      "Materials, West Conshohocken, PA.",
      "Figure 3-32-1—Thermal combustor on the front end of a reaction furnace on a SRU.",
      "172 API RECOMMENDED PRACTICE 571",
      "Figure 3-32-2—Same as figure above after damage due to oxygen combustion resulting from oxygen",
      "injection into the thermal combustor on the front end of the reaction furnace.",
      "Figure 3-32-3—Same as figure above when viewed from a different angle.",
      "DAMAGE MECHANISMS AFFECTING FIXED EQUIPMENT IN THE REFINING INDUSTRY 173",
      "Figure 3-32-4—Photograph of a burned 304 SS elbow. The fire started in an upstream stainless",
      "steel wire filter (due to particle impact), and the burning filter material impacted the elbow and",
      "ignited it. Thin stainless steel components (e.g. filter) are much more flammable than thicker",
      "stainless steel. Thin stainless steel (<1/ in.) is usually avoided in oxygen systems.",
      "8",
      "Figure 3-32-5—Photograph illustrating burn-through of a brass pressure gage. Brass is generally",
      "suitable for oxygen service. However, the gauge was not intended for oxygen service and was not",
      "“oil free.” Hydrocarbon contamination, probably from manufacture, caused the fire.",
      "174 API RECOMMENDED PRACTICE 571",
      "Figure 3-32-6—Burn-through of a PTFE-lined stainless steel hose in high-pressure gaseous",
      "oxygen service. Grease contamination ignited and penetrated the hose.",
      "DAMAGE MECHANISMS AFFECTING FIXED EQUIPMENT IN THE REFINING INDUSTRY 175"
    ]
  },
  {
    "id": "3.33",
    "name": "Graphitic Corrosion of Cast Irons",
    "section": "3.33",
    "summary": "a) Cast irons are comprised primarily of graphite particles embedded in an iron matrix. Graphitic corrosion is a form of dealloying in which the iron matrix is corroded, leaving behind corrosion products and porous graphite. b) Attack results in a porous structure with a loss of strength, ductility,",
    "description": "a) Cast irons are comprised primarily of graphite particles embedded in an iron matrix. Graphitic corrosion is a form of dealloying in which the iron matrix is corroded, leaving behind corrosion products and porous graphite. b) Attack results in a porous structure with a loss of strength, ductility, and density. It usually occurs under low- pH and stagnant conditions, especially in contact with soils or waters high in sulfates.",
    "aliases": [],
    "affected_materials": [
      "Primarily gray cast iron, but also nodular (ductile) and malleable cast irons experience graphitic corrosion. Nodular",
      "and malleable cast irons tend to crumble when attacked. White iron is not subject to this damage because there",
      "is no free graphite."
    ],
    "critical_factors": [
      "a) Graphitic corrosion is usually limited to very specific microstructure-environment combinations. Factors that",
      "influence graphitic corrosion include the composition of the cast iron and exposure conditions, including",
      "temperature, degree of aeration, pH, and exposure time. Damage increases with increasing temperature and",
      "aeration, and reduced pH.",
      "b) Damage occurs in the presence of moisture or an aqueous phase, usually below 200 °F (95 °C).",
      "c) Damage may take many months or years to progress but can increase in severity if the pH drops. Much of",
      "the damage occurs during stagnant conditions when high concentrations of sulfates are present.",
      "d) Graphite is cathodic to the iron matrix. The iron matrix preferentially corrodes and cathodically protects the",
      "graphite in certain conductive waters or soils.",
      "e) Graphitic corrosion may accelerate corrosion of adjacent components by causing galvanic corrosion."
    ],
    "affected_units_equipment": [
      "Graphitic corrosion can occur in soft water, saltwater, mine waters, dilute acids, and in underground piping as",
      "well as in BFW equipment. Typical examples include feedwater piping, pumps [including pump impellers (Figure",
      "3-33-1 and Figure 3-33-2)], valves, and underground cast iron pipe (Figure 3-33-3 and Figure 3-33-4). Fire-water",
      "systems are particularly vulnerable."
    ],
    "appearance": [
      "a) Graphitic corrosion normally turns cast iron charcoal gray. (Figure 3-33-2 and Figure 3-33-5)",
      "b) Damage may be widespread, or it may also occur in localized areas in which the majority of the component",
      "is unaffected.",
      "c) The damage may not be noticeable upon VT even where the full wall thickness is degraded.",
      "d) Damaged areas will be soft and easily cut or gouged with a knife or hand tool."
    ],
    "prevention_mitigation": [
      "a) It is often difficult to predict if exposure conditions will cause this form of dealloying in a particular environment",
      "or service. One must be aware of the potential susceptibility of cast irons.",
      "b) Internal graphitic corrosion can be prevented by coatings and/or cement linings.",
      "c) External graphitic corrosion can be prevented by external coatings or cathodic protection in severely",
      "corrosive soils.",
      "176 API RECOMMENDED PRACTICE 571",
      "d) If practical, a material other than cast iron could be substituted."
    ],
    "inspection_monitoring": [
      "a) VT can be misleading as the metal surface will likely appear to be fine, other than some general surface",
      "corrosion or discoloration. VT cannot be used alone as a method of determining the presence of graphitic",
      "corrosion.",
      "b) Affected surface areas are soft and can be carved away with a knife, course file, screwdriver, pencil, etc.",
      "However, this is not a definitive test and can only confirm the suspect area needs further investigation.",
      "c) UT is not a good method to be used alone for detecting damage, but it has been reported to be able to locate",
      "the interface between sound metal and corroded metal.",
      "d) Acoustic techniques (loss of “metallic ring”) and ultrasonic attenuation may be applicable but are dependent",
      "upon the NDE technician’s skill and equipment.",
      "e) A significant reduction in hardness may accompany graphitic corrosion, although affected areas may be",
      "localized. Field hardness testing can separate sound metal from damaged areas and define the extent of the",
      "damaged area if it is not otherwise apparent.",
      "It may not be possible to get an actual hardness reading on severely damaged material. Rather, the",
      "brittle graphite might crack or crumble when attempting to test it. But this will clearly show that the material",
      "is affected.",
      "f) Core sampling in thicker sections can be utilized to help gage the depth and occurrence.",
      "g) Hammer testing (tapping) has been performed historically to determine the depth and extent of attack, but",
      "care must be taken because cast iron itself is brittle, and severely compromised material may fail completely.",
      "Also, hammer testing is inherently subjective.",
      "h) Metallographic examination may be required to confirm the extent of damage. (Figure 3-33-6 to Figure 3-33-8)"
    ],
    "related_mechanisms": [
      "Dealloying (3.24). Graphitic corrosion is also known as selective leaching. It should not be confused with",
      "graphitization (3.34), the decomposition of carbides in steel at high temperatures."
    ],
    "references": [
      "1. R.D. Port and H.M. Herro, The Nalco Guide to Boiler Failure Analysis, McGraw-Hill, New York, NY, 1991,",
      "pp. 259–263.",
      "2. ASM Handbook—Failure Analysis and Prevention, Volume 11, ASM International, Materials Park, OH.",
      "3. ASM Handbook—Corrosion, Volume 13, ASM International, Materials Park, OH.",
      "4. ASM Specialty Handbook—Cast Irons, ASM International, Materials Park, OH, 1996.",
      "5. M. Zamanzadeh, G. Kirkwood, S. Scheinman, and G. Bayer, “Corrosion Sensors for Detecting Graphitization",
      "of Cast Iron in Water Mains,” Paper No. 07380, Corrosion/2007, NACE International, Houston, TX.",
      "DAMAGE MECHANISMS AFFECTING FIXED EQUIPMENT IN THE REFINING INDUSTRY 177",
      "Figure 3-33-1—Graphitic corrosion of a cast iron pump impeller due to glycol acidification.",
      "Figure 3-33-2—Cutaway of the cast iron impeller shown in Figure 3-32-1. The dark phase around the",
      "outside perimeter (at arrows) is graphite that surrounds the unaffected metal in the middle.",
      "178 API RECOMMENDED PRACTICE 571",
      "Figure 3-33-3—View of the outside of an underground concrete-lined",
      "saltwater service line that failed from graphitic corrosion.",
      "Figure 3-33-4—View of concrete lining inside the failed line shown in Figure 3-32-3.",
      "DAMAGE MECHANISMS AFFECTING FIXED EQUIPMENT IN THE REFINING INDUSTRY 179",
      "Figure 3-33-5—Cross section of a gray cast iron drainpipe showing charcoal colored thru-wall",
      "graphitic corrosion encroaching from both sides. Note the thru-wall crack at the bottom.",
      "Figure 3-33-6—Cross section of a gray cast iron pipe with",
      "graphitic corrosion coming from the OD (Point B).",
      "180 API RECOMMENDED PRACTICE 571",
      "Figure 3-33-7—Higher-magnification view of unaffected area “A” shown in Figure 3-32-6.",
      "Figure 3-33-8—Higher-magnification view of the damaged area “B” in Figure 3-32-6.",
      "DAMAGE MECHANISMS AFFECTING FIXED EQUIPMENT IN THE REFINING INDUSTRY 181"
    ]
  },
  {
    "id": "3.34",
    "name": "Graphitization",
    "section": "3.34",
    "summary": "Graphitization is a change in the microstructure of certain carbon steels and ½Mo steels after long-term operation in the 800 °F to 1100 °F (425 °C to 595 °C) range. At these temperatures, the carbide phases in these steels are unstable and decompose into graphite nodules. This decomposition of carb",
    "description": "Graphitization is a change in the microstructure of certain carbon steels and ½Mo steels after long-term operation in the 800 °F to 1100 °F (425 °C to 595 °C) range. At these temperatures, the carbide phases in these steels are unstable and decompose into graphite nodules. This decomposition of carbides may cause a loss in strength, ductility, and/or creep resistance.",
    "aliases": [],
    "affected_materials": [
      "Some grades of carbon steel and ½Mo steels."
    ],
    "critical_factors": [
      "a) The most important factors that affect graphitization are the chemical composition of the steel, stress,",
      "temperature, and time of exposure.",
      "b) Graphitization is not commonly observed. Some steels are much more susceptible to graphitization than",
      "others, but exactly what causes some steels to graphitize while others are resistant is not well understood. It",
      "was originally thought that silicon and aluminum content played a major role, but it has been shown that they",
      "have negligible influence on graphitization.",
      "c) Graphitization has been found in low-alloy C-Mo steels with up to 1 % Mo. The addition of about 0.7 %",
      "chromium has been found to eliminate graphitization.",
      "d) Temperature has an important effect on the rate of graphitization. Below 800 °F (425 °C), the rate is",
      "extremely slow. The rate increases with increasing temperature.",
      "e) There are two general types of graphitization.",
      "First is random graphitization in which the graphite nodules are distributed randomly throughout the steel.",
      "While this type of graphitization may lower the room-temperature tensile strength, it does not usually",
      "lower the creep resistance.",
      "The second and more damaging type of graphitization results in chains or local planes of concentrated",
      "graphite nodules. Because of its appearance, this type is also known as “eyebrow graphitization.” This",
      "form of graphitization can result in a significant reduction in load-bearing capability while increasing the",
      "potential for brittle fracture along this plane. There are two forms of this type of graphitization: (1) weld",
      "HAZ graphitization and (2) non-weld graphitization.",
      "— Weld HAZ graphitization is found adjacent to welds in a narrow band along the low-temperature",
      "edge of the HAZ. In multi-pass welded butt joints, these zones overlap each other. The graphite",
      "nodules that form at the low-temperature edge of these HAZs create a band of weak graphite",
      "extending through the entire cross section. (Figure 3-34-1 and Figure 3-34-2)",
      "— Non-weld graphitization is a form of localized graphitization that sometimes occurs along grain",
      "boundaries, constituent boundaries (between ferrite and pearlite), or planes of localized yielding",
      "in steels that have experienced significant plastic deformation as the result of cold working",
      "operations or bending. This type of graphitization also occurs in a chain-like manner.",
      "f) The extent and degree of graphitization is usually reported in a qualitative fashion (none, slight, moderate,",
      "severe). Although it is difficult to predict the rate at which it forms, severe HAZ graphitization can develop in",
      "as little as 5 years at service temperatures above 1000 °F (540 °C). Very slight graphitization would be",
      "expected to be found after 30 to 40 years at 850 °F (455 °C). Time-temperature-transformation curves for",
      "HAZ graphitization can be found in Reference 2.",
      "182 API RECOMMENDED PRACTICE 571"
    ],
    "affected_units_equipment": [
      "a) Graphitization primarily occurs in carbon steel piping and hot-wall equipment in the FCC, catalytic reforming,",
      "and coker units.",
      "b) Bainitic grades are less susceptible than coarse pearlitic grades.",
      "c) Few failures directly attributable to graphitization have been reported in the refining industry. However,",
      "graphitization has been found where failure resulted primarily from other causes.",
      "d) Several serious cases of graphitization have occurred in the reactors and piping of FCC units, as well as in",
      "carbon steel furnace tubes in a thermal cracking unit. Graphitization led to the failure of seal welds at the",
      "bottom tubesheet of a vertical waste heat boiler in an FCC. A graphitization failure was also reported in the",
      "long seam weld of a C-½Mo catalytic reformer reactor/interheater line.",
      "e) Where concentrated eyebrow graphitization occurs along HAZs, the creep rupture strength may be drastically",
      "lowered. Slight to moderate amounts of graphite along the HAZs do not appear to significantly lower room",
      "temperature or high-temperature properties.",
      "f) Graphitization seldom occurs on boiling surface tubing in boilers but did occur in low-alloy C-½Mo tubes and",
      "headers during the 1940s. Economizer tubing, steam piping, and other related equipment that operates in",
      "the temperature range of 850 °F to 1025 °F (440 °C to 550 °C) are more likely to suffer graphitization."
    ],
    "appearance": [
      "a) Graphitization is not visible or readily apparent and can only be observed by metallographic examination.",
      "(Figure 3-34-2 to Figure 3-34-4)",
      "b) At an advanced stage resulting in loss of creep strength, microvoids, microfissuring, subsurface cracking, or",
      "surface-connected cracking may be found."
    ],
    "prevention_mitigation": [
      "Graphitization can be prevented by using chromium containing low-alloy steels for long-term operation above",
      "800 °F (425 °C)."
    ],
    "inspection_monitoring": [
      "a) Evidence of graphitization is most effectively evaluated through removal of full-thickness samples for",
      "examination using metallographic techniques. Damage may occur mid-wall so that field replicas may be",
      "inadequate. Samples should be taken from areas where maximum temperature limits have been exceeded",
      "b) Advanced stages of damage related to loss in strength include surface-breaking cracks or creep deformation",
      "that may be difficult to detect."
    ],
    "related_mechanisms": [
      "Spheroidization (3.59) and graphitization are competing mechanisms that occur at overlapping temperature",
      "ranges. Spheroidization tends to occur preferentially above 1025 °F (550 °C), while graphitization predominates",
      "below this temperature."
    ],
    "references": [
      "1. H. Thielsch, Defects and Failures in Pressure Vessels and Piping, Rheinhold Publishing, New York, NY,",
      "1965, pp. 49–83.",
      "DAMAGE MECHANISMS AFFECTING FIXED EQUIPMENT IN THE REFINING INDUSTRY 183",
      "2. J.R. Foulds and R. Viswanathan, “Graphitization of Steels in Elevated-temperature Service,” Proceedings of",
      "the First International Symposium: Microstructures and Mechanical Properties of Aging Materials, November",
      "1992.",
      "3. R.D. Port, “Non-weld-related Graphitization Failures,” Paper No. 89248, Corrosion/89, NACE International,",
      "Houston, TX.",
      "4. ASM Handbook—Properties and Selection: Iron, Steels, and High-performance Alloys, Volume 1, ASM",
      "International, Materials Park, OH.",
      "5. D.N. French, “Microstructural Degradation,” The National Board of Boiler and Pressure Vessel Inspectors,",
      "http://www.nationalboard.com, June 2001.",
      "6. J.G. Wilson, Part 1: Graphitization of Steel in Petroleum Refining Equipment, WRC Bulletin 032, Shaker",
      "Heights, OH, January 1957.",
      "7. J.D. Dobis and L. Huang, “Assessment of Graphitized Carbon Steel Tubes in Fired Heater Service,” Paper",
      "No. 05559, Corrosion/2005, NACE International, Houston, TX.",
      "8. Review of the Existing Technology for the Detection of Graphitization Damage in Carbon and Carbon",
      "Molybdenum Steel Piping and Tubing, EPRI, Product ID: 3002003421, July 2, 2014.",
      "9. H.J. Kerr and F. Eberle, “Graphitization of Low-carbon and Low-carbon-molybdenum Steels,” Welding",
      "Research Supplement, February 1945.",
      "10. J. Hau et al., “Evaluation of Aging Equipment for Continued Service,” Paper No. 05558, Corrosion/2005,",
      "NACE International, Houston, TX.",
      "Figure 3-34-1—A crack opened up along the low-temperature edge of the HAZ",
      "when a graphitized piece of steel was subjected to a bending test.",
      "The scale in the photo is in tenths of an inch. (Reference 10)",
      "184 API RECOMMENDED PRACTICE 571",
      "Figure 3-34-2—A polished and etched side view of the sample in Figure 3-33-1",
      "shows aligned graphitization along the low-temperature edge of the HAZ",
      "as well as random graphitization in the base metal. (Reference 10)",
      "Figure 3-34-3—High-magnification photomicrograph of a metallographic sample showing",
      "graphite nodules. Compare to normal microstructure shown in Figure 3-33-4.",
      "DAMAGE MECHANISMS AFFECTING FIXED EQUIPMENT IN THE REFINING INDUSTRY 185",
      "Figure 3-34-4—High-magnification photomicrograph of metallographic",
      "sample showing typical ferrite-pearlite structure of carbon steel.",
      "186 API RECOMMENDED PRACTICE 571"
    ]
  },
  {
    "id": "3.35",
    "name": "High-temperature H /H S Corrosion",
    "section": "3.35",
    "summary": "The presence of hydrogen in H S-containing hydrocarbon streams increases the severity of high-temperature 2 sulfidation (sulfidic) corrosion at temperatures above about 450 °F (230 °C). Because of the smooth, large, relatively uniformly corroded surface produced by high-temperature H /H S corrosion,",
    "description": "The presence of hydrogen in H S-containing hydrocarbon streams increases the severity of high-temperature 2 sulfidation (sulfidic) corrosion at temperatures above about 450 °F (230 °C). Because of the smooth, large, relatively uniformly corroded surface produced by high-temperature H /H S corrosion, it can lead to rupture-type 2 2 failure rather than a localized or pinhole leak. This subject is covered in much greater detail in Reference 3 (API 939-C).",
    "aliases": [],
    "affected_materials": [
      "For the materials typically used in this service, the order of increasing resistance is carbon steel, low-alloy steels,",
      "400 series SS, and 300 series SS. However, for a practical, useful improvement over carbon steel, the alloy",
      "content of at least 9Cr-1Mo is normally needed."
    ],
    "critical_factors": [
      "a) The critical factors for high-temperature H /H S corrosion are the temperature, the presence of hydrogen,",
      "2 2",
      "the concentration and partial pressure of H S, the vapor/liquid ratio, and the chemical composition of the",
      "2",
      "alloy.",
      "b) Depending on the quantity of hydrogen present, corrosion rates may be significantly different than those",
      "associated with high-temperature sulfidation in the absence of hydrogen. (See 3.61.)",
      "c) Sulfidation rates increase with increasing H S content and especially increasing temperature. Figure 3-35-1",
      "2",
      "shows the effect of temperature and H S content on the corrosion rate of carbon steel.",
      "2",
      "d) Increasing chromium content of the alloy improves resistance. However, there is little improvement with",
      "increasing chromium content until about 7 % to 9 % Cr as shown by the relative rate reduction factors in",
      "Table 3-35-1. The benefit of higher chromium levels is shown in Figure 3-35-2.",
      "e) Chromium-containing nickel-based alloys have resistance similar to stainless steel. Similar levels of",
      "chromium provide similar corrosion resistance.",
      "f) Primarily due to the higher partial pressure of H S, corrosion rates in higher-pressure units, e.g.",
      "2",
      "hydrocrackers and gas oil hydrotreaters (desulfurizers), are generally higher than those in lower-pressure",
      "naphtha hydrotreaters."
    ],
    "affected_units_equipment": [
      "a) This form of corrosion occurs in piping and equipment in units where high-temperature H /H S streams are",
      "2 2",
      "found, which is primarily hydroprocessing units (hydrotreaters and hydrocrackers).",
      "b) Noticeable increases in corrosion rates may be found downstream of the hydrogen injection point where the",
      "mechanism changes from sulfidation (3.61) to high-temperature H /H S corrosion. The addition of hydrogen",
      "2 2",
      "promotes cracking of the reactive sulfur species into H S prior to the reactor, increasing the rate of corrosion",
      "2",
      "in comparison to corrosion from the reactive sulfur alone."
    ],
    "appearance": [
      "a) Corrosion will appear as a uniform loss in thickness from the process side and is accompanied by the",
      "formation of an iron sulfide scale.",
      "b) Scale is about five times the volume of lost metal and may be in multiple layers.",
      "c) The tightly adherent shiny gray scale attached to the surface may be mistaken for unaffected metal.",
      "DAMAGE MECHANISMS AFFECTING FIXED EQUIPMENT IN THE REFINING INDUSTRY 187"
    ],
    "prevention_mitigation": [
      "a) The corrosion damage is minimized by using alloys with sufficiently high chromium content.",
      "b) The 300 series SS such as Types 304L, 316L, 321, and 347 are highly resistant at typical service",
      "temperatures.",
      "c) Aluminum diffusion treatment is sometimes used to reduce corrosion rates and prolong the life of thin",
      "components such as 300 series SS catalyst support screens in hydroprocessing reactors.",
      "d) Process simulations should be checked periodically to confirm that H S levels have not significantly",
      "2",
      "increased."
    ],
    "inspection_monitoring": [
      "a) Thinning in piping and tubing can be detected and measured using UT thickness measurement or RT.",
      "Thinning in pressure vessels can be detected by internal VT and measured with UT.",
      "b) Permanently mounted thickness monitoring sensors can be used.",
      "c) Thinning in heater tubes can be detected using UT or by smart pigging. Smart pigging provides a more",
      "thorough examination and may find thinning missed by spot UT testing.",
      "d) Actual operating temperatures should be verified and compared against design. Temperatures and sulfur",
      "levels should be monitored for increases above design.",
      "e) Temperatures can be monitored using tube-skin thermocouples and/or infrared thermography."
    ],
    "related_mechanisms": [
      "High-temperature sulfidation in the absence of hydrogen is discussed in 3.61."
    ],
    "references": [
      "1. J. Gutzeit, R.D. Merrick, and L.R. Scharfstein, “Corrosion in Petroleum Refining and Petrochemical Operations,”",
      "Metals Handbook, Volume 13, ASM International, Materials Park, OH, 1987, pp. 1262–1287.",
      "2. Corrosion Control in the Refining Industry, NACE Course Book, NACE International, Houston, TX, 1999.",
      "3. API Recommended Practice 939-C, Guidelines for Avoiding Sulfidation (Sulfidic) Corrosion Failures in Oil",
      "Refineries, American Petroleum Institute, Washington, DC.",
      "Table 3-35-1—Rate Factors vs Chromium Content (Reference 2)",
      "Alloy Rate Factor",
      "CS, C-0.5Mo 1",
      "1Cr-0.5Mo 0.96",
      "2.25Cr-1Mo 0.91",
      "5Cr-0.5Mo 0.80",
      "7Cr-1Mo 0.74",
      "9Cr-1Mo 0.68",
      "188 API RECOMMENDED PRACTICE 571",
      "Figure 3-35-1—Corrosion rate of carbon steel in H /H S service in a naphtha",
      "2 2",
      "desulfurizer from the modified Couper-Gorman curves. (Reference 1)",
      "Figure 3-35-2—Corrosion rate curves for Cr-containing alloys in H /H S service. (Reference 1)",
      "2 2",
      "DAMAGE MECHANISMS AFFECTING FIXED EQUIPMENT IN THE REFINING INDUSTRY 189"
    ]
  },
  {
    "id": "3.36",
    "name": "High-temperature Hydrogen Attack",
    "section": "3.36",
    "summary": "a) High-temperature hydrogen attack (HTHA) results from exposure of steels to hydrogen gas at elevated temperatures and pressures. Dissociated hydrogen atoms react with carbon and carbides in the steel to form CH . 4 b) The hydrogen/carbon reaction can cause surface decarburization of the steel. Sur",
    "description": "a) High-temperature hydrogen attack (HTHA) results from exposure of steels to hydrogen gas at elevated temperatures and pressures. Dissociated hydrogen atoms react with carbon and carbides in the steel to form CH . 4 b) The hydrogen/carbon reaction can cause surface decarburization of the steel. Surface decarburization alone is normally not detrimental to the point of limiting the life of equipment but may be indicative of internal HTHA. Extensive decarburization will reduce component strength. (See 3.25 for more on decarburization.) c) If diffusion of carbon to the surface is limited, CH is formed internally from internal decarburization. Internal 4 CH cannot diffuse through the steel. As a result, internal CH pressure builds up, initially forming bubbles or 4 4 cavities, then microfissures, and finally fissures that may combine to form cracks. Internal damage leading to cracking is the more serious effect of HTHA, and it can lead to equipment failure. d) Failure can occur when the cracks reduce the load (pressure) carrying ability of the pressure-containing part. e) Blistering may also occur due to either molecular hydrogen (from re-combined hydrogen atoms) or CH 4 accumulating in laminations or other conducive sites in the steel. f) See Reference 1 (API RP 941) for more detailed information on HTHA.",
    "aliases": [],
    "affected_materials": [
      "a) In order of increasing resistance: as-welded (non-PWHT) carbon steel, non-welded carbon steel and carbon",
      "steel that has received PWHT, C-0.5Mo, Mn-0.5Mo, 1Cr-0.5Mo, 1.25Cr-0.5Mo, 2.25Cr-1Mo, 2.25Cr-1Mo-V,",
      "3Cr-1Mo, 5Cr-0.5Mo, and similar steels with variations in chemistry.",
      "b) 300 series SS, as well as 5Cr, 9Cr, and 12Cr alloys, are not susceptible to HTHA at conditions normally seen",
      "in refinery units."
    ],
    "critical_factors": [
      "a) Resistance to HTHA increases with an increase in the alloy content, primarily the Cr and Mo content, of a",
      "steel. For a specific material, HTHA is dependent on temperature, hydrogen partial pressure, time, and stress",
      "level.",
      "b) Figure 3-36-1, from API RP 941, is a set of curves that show the combined temperature and hydrogen partial",
      "pressure safe operating limits for carbon steel and low-alloy steels. Operation at a temperature and H partial",
      "2",
      "pressure below the curve for a particular material is considered safe. Operation above the curve indicates",
      "susceptibility to HTHA. Additional information on HTHA can be found in API RP 941.",
      "c) HTHA damage is preceded by a period of time when no noticeable change in properties is detectable by",
      "normal mechanical testing techniques nor is any internal damage detectable with any NDE methods. This",
      "period of time is called the incubation period.",
      "During the incubation period, the amount of internal damage (cavity and microfissure formation and",
      "growth) increases to the point where it can be detected and measured with available inspection",
      "techniques. It may vary from hours under very severe conditions to many years.",
      "d) The damage is irreversible, and service exposure time is cumulative. After the incubation period, the amount",
      "of damage continues to increase during the time the material is exposed to damaging temperature and H",
      "2",
      "partial pressure conditions, whether the exposure is continuous or periodic.",
      "e) Applied or residual tensile stress can increase the rate of HTHA damage occurring in a susceptible material.",
      "Stress-relieving carbon steel welds by PWHT is known to reduce susceptibility to HTHA.",
      "190 API RECOMMENDED PRACTICE 571"
    ],
    "affected_units_equipment": [
      "a) Hydroprocessing units such as hydrotreaters (desulfurizers) and hydrocrackers, catalytic reformers, some",
      "ISOM units, hydrogen manufacturing units, and hydrogen cleanup units such as pressure swing absorption",
      "units all have equipment operating under conditions where HTHA can occur in a susceptible material.",
      "b) Boiler tubes in very high pressure steam service can also suffer HTHA."
    ],
    "appearance": [
      "a) The location within a piece of equipment where HTHA will occur is generally unpredictable. HTHA that led to",
      "equipment failure or replacement has occurred in weld HAZs as well as base metal away from welds. It is",
      "less commonly found in weld metal.",
