Repository: NoranDh/MECC-team21

File: data/api571_mechanisms.json (part 10 of 17)
[
      "b) HTHA can be confirmed through the use of specialized techniques including metallographic and SEM",
      "analysis of damaged areas. (Figure 3-36-2 to Figure 3-36-6)",
      "c) The steel surface may be decarburized. (Figure 3-36-4)",
      "d) Internal decarburization can lead to internal fissuring and cracking, which in the later stages of damage can",
      "be seen using standard metallography. (Figure 3-36-5 to Figure 3-36-6)",
      "e) In the earliest stages of HTHA, bubbles/cavities in samples can be detected by SEM, although it may be",
      "difficult to tell the difference between HTHA cavities and creep cavities. (Some refinery services expose low",
      "alloy steels to both HTHA and creep conditions.) Advanced metallographic analysis of damaged areas can",
      "detect the early stages of microfissuring.",
      "f) Cracking and fissuring are intergranular and occur adjacent to pearlite (layers of ferrite and iron carbide)",
      "areas in carbon steels.",
      "g) Cracking along the HAZ and fusion line can occur in carbon steel as the result of highly localized HTHA, with",
      "adjacent areas exhibiting little or no fissuring or decarburization",
      "h) Blistering may be visible to the naked eye."
    ],
    "prevention_mitigation": [
      "a) Using alloy steels with chromium and molybdenum will increase carbide stability, thereby minimizing CH",
      "4",
      "formation and resistance to HTHA. Other carbide stabilizing elements include tungsten and vanadium.",
      "b) Common design practice is to use a 25 °F to 50 °F (15 °C to 30 °C) and 25 psia to 50 psia (170 KPa to",
      "345 KPa) hydrogen partial pressure safety factor approach when using the API RP 941 curves.",
      "c) The API RP 941 curves, with the current version shown in Figure 3-36-1, have been revised several times",
      "since they were first introduced.",
      "The C-½Mo curve was removed from Figure 3-36-1 in 1990 because of a number of cases of HTHA in",
      "C-½Mo steels in refinery service under conditions that were previously considered safe, i.e. below the",
      "previously existing C-½Mo curve. This material is not recommended for new construction in hot hydrogen",
      "services. (C-½Mo carbide stability under HTHA conditions is variable due to the different carbides formed",
      "during the various heat treatments applied to fabricated equipment.)",
      "d) For existing C-½Mo equipment, the concern about its unpredictable resistance to HTHA has prompted",
      "refiners to perform reviews of inspection effectiveness and cost vs replacement with a more suitable alloy.",
      "Non-stress-relieved carbon steel welds have also shown a higher susceptibility to HTHA compared to",
      "stress-relieved welds and non-welded components. In response, the Eighth Edition of API RP 941 added",
      "a new, lower curve for carbon steel welded with no PWHT, as shown in Figure 3-36-1.",
      "DAMAGE MECHANISMS AFFECTING FIXED EQUIPMENT IN THE REFINING INDUSTRY 191",
      "e) 300 series SS weld overlay and roll bond cladding, and in some cases 400 series SS cladding, are typically",
      "used in high-temperature hydrogen service where the base metal does not have adequate high-temperature",
      "H /H S corrosion resistance. Properly metallurgically bonded stainless steel overlay or cladding will decrease",
      "2 2",
      "the hydrogen partial pressure seen by the underlying base metal; however, most refiners do not take credit",
      "for this in the design of new equipment. New equipment should be designed so the base material is inherently",
      "resistant to HTHA under expected service conditions without taking into account any added HTHA resistance",
      "provided by the weld overlay or cladding.",
      "In some cases, refiners take the decrease in effective partial pressure into account when evaluating the",
      "risk of HTHA in existing equipment."
    ],
    "inspection_monitoring": [
      "a) Damage may occur randomly in the base metal, weld HAZs, and occasionally in welds.",
      "b) HTHA can occur in the base metal at locations remote from welds. In vessels with internal cladding or weld",
      "overlay, HTHA damage can occur in the base metal at locations where the cladding or weld overlay has",
      "cracked and become disbonded, especially if credit was taken for the cladding reducing the effective H",
      "2",
      "partial pressure at the base metal, i.e. where the vessel’s operating conditions exceeded the API RP 941",
      "curve for unprotected base metal. PT of the cladding or weld overlay for cracking can assist in identifying",
      "areas that may have HTHA damage in the base metal underneath the cracked cladding or weld overlay.",
      "VT for bulging of the cladding or weld overlay away from the underlying base metal may also aid in",
      "identifying suspect areas of HTHA damage in the base metal.",
      "Localized damage under cladding or weld overlay might be overlooked if inspection methods focus only",
      "on the weld seams and nozzles. (Reference 4)",
      "c) While FMR can detect microvoids, fissures, and decarburization, it is best suited for examination in areas of",
      "known HTHA damage and is generally not relied upon as the primary tool for damage detection. Most",
      "equipment has decarburized surfaces due to the various heat treatments used during fabrication, and",
      "microvoids and fissures may also be absent on the surface. Experience has shown that removal of metal up",
      "to 0.1 in. (2 mm) may be needed for finding HTHA damage.",
      "d) VT for blisters on the inside surface may indicate CH formation and potential HTHA. However, HTHA mostly",
      "4",
      "occurs without the formation of surface blisters.",
      "e) The use of NDE methods to detect internal HTHA requires highly specialized training, skills, and experience.",
      "It has had mixed results and is an area of ongoing development. As of this writing, the NDE table in API RP",
      "941 is undergoing revision.",
      "Automated ultrasonic backscatter testing (AUBT) and angle beam spectral analysis (ABSA) have had",
      "some success finding fissuring, i.e. where microvoids and microfissures have grown to form significant",
      "fissures in the base metal as well as in welds and HAZs, but it can also miss significant cracking and is",
      "not considered reliable.",
      "TOFD and PAUT have shown promise in finding surface-connected and internal damage.",
      "Conventional NDE methods for crack detection, e.g. WFMT, PT, or MT, are generally not useful for",
      "HTHA inspection except where gross cracking has occurred and reached the metal surface.",
      "AET is not a proven method for the detection of damage.",
      "Ultrasonic attenuation and velocity ratio have been found to be unreliable techniques for HTHA detection",
      "and should not be used as primary inspection methods.",
      "192 API RECOMMENDED PRACTICE 571"
    ],
    "related_mechanisms": [
      "Decarburization (3.25). A form of HTHA can occur in boiler tubes and is referred to by the fossil utility industry as",
      "hydrogen damage."
    ],
    "references": [
      "1. API Recommended Practice 941, Steels for Hydrogen Service at Elevated Temperatures and Pressures in",
      "Petroleum Refineries and Petrochemical Plants, 8th Edition, American Petroleum Institute, Washington, DC",
      "2. F.H. Vitovec et al., “The Growth Rate of Fissures During Hydrogen Attack of Steels,” Proceedings of the",
      "API Division of Refining, Vol. 44, No. 3, 1964, pp. 179–188.",
      "3. “Fitness-For-Service Evaluation Procedures for Operating Pressure Vessels, Tanks, and Piping in Refinery",
      "and Chemical Service,” Materials Properties Council, FS-26, Draft No. 5, Consultants Report, NY, 1995.",
      "4. S. Decker et al., “Safe Operation of a High Temperature Hydrogen Attack Affected DHT Reactor,” Paper No.",
      "09339, Corrosion/2009, NACE International, Houston, TX.",
      "DAMAGE MECHANISMS AFFECTING FIXED EQUIPMENT IN THE REFINING INDUSTRY 193",
      "Figure 3-36-1—Recommended temperature and H partial pressure limits per API RP 941. (Reference 1)",
      "2",
      "194 API RECOMMENDED PRACTICE 571",
      "Figure 3-36-2—A pair of 10-in. C-½Mo flanged pipe sections (SA335-P1 and SA234-WP1)",
      "from a hot bypass line in a catalytic reformer that was designed to remain closed but operated",
      "partially or fully open for unknown lengths of time. They were in service for ~34 years at",
      "temperatures up to 960 °F (515 °C) with a hydrogen partial pressure of 198 psig (1.4 MPa).",
      "Figure 3-36-3—A photomicrograph of the OD surface of a pipe section from Figure 3-35-2",
      "exhibits a normal ferritic-pearlitic microstructure. Magnification 200X.",
      "DAMAGE MECHANISMS AFFECTING FIXED EQUIPMENT IN THE REFINING INDUSTRY 195",
      "Figure 3-36-4—A photomicrograph at the ID surface of the pipe in Figure 3-35-2",
      "shows complete decarburization of the original structure. Magnification 200X.",
      "Figure 3-36-5—A photomicrograph illustrating internal decarburization and fissuring of C-½Mo steel.",
      "196 API RECOMMENDED PRACTICE 571",
      "Figure 3-36-6—A high-magnification photomicrograph showing linkup",
      "of microfissures to form continuous cracks. Note that damage is",
      "accompanied by a significant amount of internal decarburization.",
      "DAMAGE MECHANISMS AFFECTING FIXED EQUIPMENT IN THE REFINING INDUSTRY 197"
    ]
  },
  {
    "id": "3.37",
    "name": "Hydrochloric Acid Corrosion",
    "section": "3.37",
    "summary": "a) Hydrochloric acid (aqueous HCl) causes both general and localized corrosion and is very aggressive to most common materials of construction across a wide range of concentrations. b) Damage in refineries is most often associated with dew point corrosion in which vapors containing water and hydroge",
    "description": "a) Hydrochloric acid (aqueous HCl) causes both general and localized corrosion and is very aggressive to most common materials of construction across a wide range of concentrations. b) Damage in refineries is most often associated with dew point corrosion in which vapors containing water and hydrogen chloride condense from the overhead stream of a distillation, fractionation, or stripping tower. The first water droplets that condense can be highly acidic (low pH) and promote high corrosion rates.",
    "aliases": [],
    "affected_materials": [
      "All common materials of construction used in refineries."
    ],
    "critical_factors": [
      "a) HCl acid concentration, temperature, and alloy composition.",
      "b) The severity of corrosion increases with increasing HCl concentration and increasing temperature.",
      "c) Aqueous HCl can form beneath deposits of ammonium chloride or amine hydrochloride salts in exchangers",
      "and piping. The deposits readily absorb water from the process stream or from injected wash water.",
      "Hydrogen chloride gas is normally not corrosive in dry process streams but becomes very corrosive where",
      "water is available to form hydrochloric acid.",
      "d) Carbon steel and low-alloy steels are subject to excessive corrosion when exposed to any concentration of",
      "HCl acid that produces a pH below about 4.5",
      "e) 300 series SS and 400 series SS are not usefully resistant to HCl at any concentration or temperature.",
      "f) Alloy 400, titanium, and some other nickel-based alloys have good resistance to dilute HCl acid in many",
      "refinery applications.",
      "g) The presence of oxidizing agents (oxygen, ferric and cupric ions) will increase the corrosion rate, particularly",
      "for Alloy 400 and Alloy B-2. Titanium performs well in oxidizing conditions but fails rapidly in dry HCl service."
    ],
    "affected_units_equipment": [
      "HCl corrosion is found in several units, especially crude and vacuum units, hydroprocessing units, and catalytic",
      "reformer units.",
      "a) Crude units.",
      "In the atmospheric tower overhead system, corrosion from HCl acid occurs as the first droplets of water",
      "condense from the vapor stream off the top of the tower. This water can have a very low pH and can",
      "result in high rates of corrosion in piping, as well as exchanger shells, tubes and header boxes, and cold",
      "dead-legs.",
      "HCl corrosion can also be a problem in the vacuum ejector and condensing equipment off the top of the",
      "vacuum tower.",
      "b) Hydroprocessing units.",
      "Chlorides may enter the unit as inorganic or organic chloride in the hydrocarbon feed, or with the recycle",
      "hydrogen, and react to form HCl.",
      "198 API RECOMMENDED PRACTICE 571",
      "Ammonium chloride salts can form in various parts of the unit, including the effluent side of the hot",
      "feed/effluent exchangers because both NH and HCl are present and they may condense with water in",
      "3",
      "the effluent train.",
      "HCl-containing streams can migrate through the fractionation section, resulting in severe acid dew point",
      "corrosion at the mixing point where the stream contacts water.",
      "c) Catalytic reforming units.",
      "Chlorides may be stripped from the catalyst and react to form HCl that carries through the effluent train,",
      "regeneration system, stabilizer tower, debutanizer tower, and feed/preheat exchangers.",
      "HCl-containing vapors can migrate through the gas plant fractionation section, resulting in corrosion at",
      "mix points where HCl-containing vapor streams mix with streams containing free water. HCl corrosion",
      "can also occur in these streams where they cool below the acid dew point and in water boots and lines",
      "off the water boots."
    ],
    "appearance": [
      "a) Carbon steel and low-alloy steels suffer uniform thinning, localized corrosion, or under-deposit attack.",
      "b) 300 series SS and 400 series SS will often suffer pitting attack, and 300 series SS may experience Cl− SCC",
      "if the temperature is sufficiently high. (See 3.17.)"
    ],
    "prevention_mitigation": [
      "a) Crude units.",
      "Optimizing the crude oil tank water separation and withdrawal and crude desalting operation will help",
      "reduce chloride content in the feed to the crude tower. A common target is 20 ppm or fewer chlorides in",
      "the overhead accumulator water.",
      "Upgrading carbon steel to nickel-based alloys or titanium can reduce HCl acid corrosion problems.",
      "Water wash can be added to quench the overhead stream and to help dilute the condensing hydrochloric",
      "acid concentration.",
      "Caustic injection downstream of the desalter is another common method used to reduce the amount of",
      "HCl going overhead. Proper design and operating guidelines should be followed to avoid caustic SCC",
      "(3.15) and fouling in the feed preheat train.",
      "Various combinations of ammonia, neutralizing amines, and filming amines can be injected in the",
      "atmospheric tower overhead line before the water dew point.",
      "Well-maintained process monitoring locations, e.g. for measuring chloride content, water injection rates,",
      "and chemical injection rates, are important for managing HCl corrosion.",
      "b) Hydroprocessing.",
      "Carryover of water and chloride salts, including neutralizing amine hydrochloride salts, should be",
      "minimized",
      "HCl in H streams should be minimized (e.g. by installing scrubbers or guard beds to remove HCl from",
      "2",
      "hydrogen produced in catalytic reforming units).",
      "Corrosion-resistant nickel-based alloys should be used where necessary.",
      "Well-maintained process monitoring locations are important for minimizing the effects of HCl corrosion.",
      "DAMAGE MECHANISMS AFFECTING FIXED EQUIPMENT IN THE REFINING INDUSTRY 199",
      "c) Catalytic reforming.",
      "Same as hydroprocessing, but in addition, water washing the hydrocarbon stream has also been used",
      "to remove the highly water-soluble chlorides. Special care in the design and operation of this equipment",
      "is needed. Minimizing water and/or oxygenates in the feed will reduce stripping of chlorides from the",
      "catalyst.",
      "Special adsorbents in chloride beds and chloride treaters can be used to remove chlorides from the",
      "recycle hydrogen streams and from liquid hydrocarbon streams.",
      "Well-maintained process monitoring locations are important for minimizing the effects of HCl corrosion."
    ],
    "inspection_monitoring": [
      "a) Hydrochloric acid causes both general and localized corrosion and is very aggressive to most common",
      "materials of construction, especially carbon steel, across a wide range of concentrations.",
      "b) Where applicable, VT should be performed on all accessible components with the potential for hydrochloric",
      "acid corrosion. These areas of concern can be characterized by orange-yellow discoloration of the affected",
      "material with scale buildup and various levels of deterioration.",
      "c) UT thickness mapping, including AUT, can be utilized to determine the extent of localized thinning.",
      "d) RT can be utilized to find or monitor localized thinning in piping components. RT is often performed at",
      "transition components (e.g. elbows, three-way or four-way fittings, and dead-legs).",
      "e) Strategically placed corrosion probes and/or corrosion coupons can provide additional information on the",
      "rate and extent of damage.",
      "f) Permanently mounted thickness monitoring sensors can be used.",
      "g) The pH of the water in the boot of the atmospheric tower overhead accumulator should be checked regularly.",
      "Other variables including chloride and iron content are typically checked on a less frequent basis but do need",
      "to be monitored regularly. The water draws from fractionator and stripper tower overhead drums in",
      "hydroprocessing and catalytic reformer units should also be checked regularly."
    ],
    "related_mechanisms": [
      "Ammonium chloride corrosion (3.6), Cl− SCC (3.17), and aqueous organic acid corrosion (3.7)."
    ],
    "references": [
      "1. ASM Handbook—Corrosion, Volume 13, ASM International, Materials Park, OH.",
      "2. A. Bagdasarian et al., “Crude Unit Corrosion and Corrosion Control,” Paper No. 615, Corrosion/96, NACE",
      "International, Houston, TX.",
      "3. NACE Publication 34105, Effect of Nonextractable Chlorides on Refinery Corrosion and Fouling, NACE",
      "International, Houston, TX.",
      "200 API RECOMMENDED PRACTICE 571"
    ]
  },
  {
    "id": "3.38",
    "name": "Hydrofluoric Acid Corrosion",
    "section": "3.38",
    "summary": "Corrosion by water containing dilute hydrofluoric (HF) acid can result in high rates of general or localized corrosion and may be accompanied by hydrogen cracking, blistering, and/or HIC/SOHIC. (See 3.41 and 3.67.) In refining, it is associated with HF acid alkylation units.",
    "description": "Corrosion by water containing dilute hydrofluoric (HF) acid can result in high rates of general or localized corrosion and may be accompanied by hydrogen cracking, blistering, and/or HIC/SOHIC. (See 3.41 and 3.67.) In refining, it is associated with HF acid alkylation units.",
    "aliases": [],
    "affected_materials": [
      "a) Carbon steel, copper-nickel alloys, Alloy 400.",
      "b) Low-alloy steels, 300 series SS, and 400 series SS are susceptible to corrosion and/or cracking and are",
      "generally not suitable for HF service.",
      "c) Nickel-based alloys such as Alloy C276 have been used in some applications."
    ],
    "critical_factors": [
      "a) HF acid concentration (water content), temperature, alloy composition, and the presence of contaminants",
      "including oxygen and sulfur compounds are the controlling factors.",
      "b) Corrosion rates increase with increasing temperature and decreasing HF concentration (increasing water",
      "content), as shown in Figure 3-38-1 and Figure 3-38-2.",
      "c) Carbon steel forms a protective fluoride scale in dry (anhydrous), fresh HF, which enables a very low general",
      "corrosion rate in anhydrous HF.",
      "d) HF containing dissolved water (rich HF) is created when the fresh acid has picked up water as it encounters",
      "residual moisture in the feed and isobutane entering an HF alkylation unit. This water-bearing acid can still",
      "form a tight protective fluoride scale on carbon steel (e.g. in the reactor settler circuit) but can be impacted by:",
      "water content, which if operated at > 1.5 wt % in acid can increase the general corrosion rates; and",
      "higher temperatures, which can increase the general corrosion rates.",
      "e) Rich HF (e.g. as sent to regeneration or as carryover into fractionation), when subject to a phase change",
      "(vaporization and condensation), can cause significant localized corrosion of carbon steel because the",
      "phase-changing rich HF reaches a very corrosive azeotropic concentration. (An azeotrope is a constant",
      "boiling temperature mixture of liquids.) The amount and location of corrosion are impacted by:",
      "the amount of water in the rich HF, which will determine the amount of corrosive azeotrope that can form;",
      "the amount of rich HF carryover, as determined by reactor circuit operating conditions, with greater",
      "amounts of rich HF contributing to increased amounts of azeotrope formation; and",
      "changes in the temperature and pressure profiles in the fractionation section, which will determine",
      "locations where phase changes occur.",
      "f) Streams with entrained rich HF, such as in the fractionation overhead system where phase changes do not",
      "occur, will be subject to general corrosion except for possible residual element (RE) effects.",
      "g) Dead-legs in fractionation can be subject to localized corrosion and iron fluoride fouling under the following",
      "circumstances.",
      "In the upper sections of fractionation where entrained rich HF can reach phase change conditions in",
      "dead-legs. Operational parameters that contribute to rich HF carryover will increase the potential for",
      "dead-leg corrosion.",
      "DAMAGE MECHANISMS AFFECTING FIXED EQUIPMENT IN THE REFINING INDUSTRY 201",
      "In the hotter, lower sections of fractionation where organic fluorides will thermally decompose into free",
      "HF, which can accumulate in extended dead zones (e.g. PSV headers) and combine with residual waters",
      "to cause localized corrosion and iron fluoride scaling. Operational parameters within the reactor/settler",
      "will determine the amount of fluorides available for contributing to this corrosion and fouling.",
      "h) Regeneration of rich HF to remove water and acid soluble oils is done at elevated temperatures that require",
      "the use of Alloy 400, which can be subject to various corrosion exposures.",
      "Preheating rich HF (feed or entrained in isobutane stripping medium) above 160 °F (70 °C) will trigger",
      "azeotropic corrosion and require the use of Alloy 400, which will be subject to a low level of general",
      "corrosion.",
      "Within the regeneration/rerun column, the acid is concentrated into the azeotrope, which corrodes Alloy",
      "400 at a higher rate. Higher temperatures will increase the corrosivity of this material.",
      "Hot HF vapor from the regenerator/rerun column prior to cooling can cause corrosion of carbon steel or",
      "Alloy 400 if partial condensation occurs and there is still significant water in the vapor.",
      "i) Downstream of alumina treaters/defluorinators, the stream is water rich with a small amount of HF that if",
      "allowed to condense prior to KOH treating will create dilute HF, which will cause localized corrosion condition",
      "on carbon steel. This corrosion can be impacted by:",
      "breakthrough of free HF from the defluorinators, and",
      "the cooling temperature profile through to the KOH treater.",
      "j) The acid relief header (ARH) and acid relief neutralizer (ARN) will be exposed to potential dilution of rich HF,",
      "which will then cause higher carbon steel corrosion rates. This corrosion is impacted by:",
      "moisture ingress into the ARH from nonacid streams or wet purge gases,",
      "inadequate liquid knockout facilities or procedures to remove excess acid into the ARN, and/or",
      "inadequate ARN neutralization facilities or procedures. Initial contact zones within the neutralizer often",
      "require Alloy 400 construction.",
      "k) In carbon steel, the RE content of the base metal and weld metal may have an effect on corrosion rates in",
      "certain parts of the unit. This RE content refers to trace elements, primarily %C, %Cu, %Ni, and %Cr, that",
      "are present in carbon steel as the result of the steel manufacturing process. (References 1 to 4, 10) The",
      "impact of RE varies throughout the unit.",
      "Higher-RE welds and components preferentially corrode in streams with a significant quantity of",
      "entrained rich HF.",
      "Higher-RE welds in rich HF have been reported to corrode at higher rates, particularly at higher operating",
      "water levels or higher operating temperatures.",
      "High-RE components and welds corrode at substantially higher rates in phase change (azeotropic)",
      "exposure zones.",
      "Low-RE components and welds corrode at substantially higher rates when galvanically coupled to high",
      "RE components in dilute HF exposure zones.",
      "l) Industry guidelines regarding RE content have been developed and implemented into some industry",
      "consensus standards as indicated below. A more detailed discussion of these guidelines is outlined in",
      "References 1 and 2.",
      "When %C ≥ 0.18 wt % (some base metals), (%Cu + %Ni) should be < 0.15 wt %.",
      "202 API RECOMMENDED PRACTICE 571",
      "When %C < 0.18 wt % (weld metal, some base metals), (%Cu + %Ni + %Cr) should be < 0.15 wt %.",
      "m) Severe corrosion can occur when HF leaks into cooling water or steam due to the dilution of HF.",
      "n) Oxygen contamination increases the corrosion rate of carbon steel and promotes accelerated corrosion and",
      "SCC of Alloy 400. (See 3.41.)",
      "o) Modified HF (with additive) used in some units has unique corrosion factors that are not included in this",
      "discussion."
    ],
    "affected_units_equipment": [
      "a) Piping and equipment in the HF alkylation unit; flare piping and downstream units exposed to acid carryover",
      "are also affected.",
      "b) Trace HF circuits can experience very high corrosion rates. A minimal amount of residual moisture can",
      "quickly yield a 10 % to 50 % HF acid-in-water concentration in a trace circuit, resulting in aggressive",
      "corrosion.",
      "c) Most equipment is made from carbon steel with the exception of following, which are usually made partially",
      "or completely from Alloy 400.",
      "Heated acid and acid-containing streams to the rerun/regenerator tower.",
      "HF acid rerun/regenerator tower and ASO/CBM drain systems.",
      "ARN acid/neutralizer contact zones.",
      "d) High corrosion rates have been observed in:",
      "piping and equipment operating above 150 °F (65 °C);",
      "dead-legs including inlets to relief valves, as well as small-bore vents and drains; and",
      "rich HF phase change locations including:",
      "preheated feed exchangers and piping to the inlet of the isostripper, depropanizer, and HF stripper",
      "towers;",
      "isostripper, depropanizer, and HF stripper tower tops; and",
      "piping and exchangers off the top of the isostripper, depropanizer, and HF stripper or propane",
      "stripper where overhead vapors condense;",
      "dead-legs, piping and exchangers between the alumina treaters/defluorinator and the KOH treater due",
      "to dilute HF exposure;",
      "the ARH;",
      "flange faces, particularly in rich HF phase change locations;",
      "DMWs between Alloy 400 and CS in any acid service;",
      "heat exchanger bundles that condense rich-HF-containing streams such as the isostripper overhead and",
      "recycle isobutane as well as the depropanizer overhead coolers; and",
      "DAMAGE MECHANISMS AFFECTING FIXED EQUIPMENT IN THE REFINING INDUSTRY 203",
      "heat exchanger bundles that heat rich-HF-containing streams such as the acid vaporizer, isostripper,",
      "and depropanizer preheat exchangers.",
      "e) Severe fouling due to iron fluoride corrosion product has been observed in:",
      "the tops of the isostripper, depropanizer, and HF stripper towers as well as the piping and heat",
      "exchangers off of them; and",
      "dead-legs (e.g. PSV headers) in the bottoms of the isostripper, depropanizer, and HF stripper towers."
    ],
    "appearance": [
      "a) Corrosion is in the form of:",
      "general corrosion in fresh HF and rich HF,",
      "localized corrosion of welds in rich HF,",
      "localized corrosion in phase change rich HF,",
      "localized corrosion in entrained rich HF,",
      "general and localized corrosion of Alloy 400 in hot rerun/regenerator service,",
      "localized corrosion in dead-legs in entrained rich HF or fluoride defluorination services,",
      "localized corrosion in dilute HF, and",
      "localized corrosion in the ARH and ARN.",
      "b) Preferential corrosion may not always conform to behavior predicted by the RE guidelines in API 751. (Figure",
      "3-38-3 to Figure 3-38-6)",
      "c) DMWs between Alloy 400 and carbon steel will lead to preferential galvanic corrosion of the carbon steel",
      "(and potentially DMW cracking) if exposed to acid.",
      "d) Corrosion may be accompanied by cracking due to hydrogen stress cracking, blistering, and/or HIC/SOHIC",
      "damage. (Figure 3-38-8)",
      "e) Significant fouling due to iron fluoride scales may also accompany corrosion.",
      "f) Alloy 400 shows uniform loss in thickness but is not accompanied by significant scaling.",
      "g) Alloy 400 is susceptible to SCC when in contact with moist HF vapors in the presence of oxygen. (See 3.41.)"
    ],
    "prevention_mitigation": [
      "a) Carbon steel operating above 150 °F (65 °C) should be closely monitored for loss in thickness and may need",
      "to be upgraded to Alloy 400.",
      "b) Corrosion can be mitigated by careful unit operational controls such as:",
      "maintaining strict controls on the water content of the circulating rich acid,",
      "controlling the rate and temperature of the reactor/settler system,",
      "minimizing acid carryover from the settler into fractionation,",
      "204 API RECOMMENDED PRACTICE 571",
      "controlling feed quality and the reactor to control fluoride formation,",
      "controlling the temperature in fractionation to avoid phase changes outside of the exchangers,",
      "controlling the temperature in the rerun/regenerator,",
      "controlling HF stripper operation to avoid free HF into bottoms and defluorinators,",
      "controlling the defluorinator to avoid free HF breakthrough and dilute HF condensation, and",
      "controlling ARH and ARN neutralization to ensure full neutralization of relief streams.",
      "c) PWHT of carbon steel can reduce the problems associated with SOHIC as well as minimizing accelerated",
      "preferential corrosion in the HAZ of welds.",
      "d) Alloy 400 (solid or clad) can be used to eliminate the problems associated with blistering and HIC/SOHIC."
    ],
    "inspection_monitoring": [
      "a) UT can be used to monitor for corrosion loss. Because the carbon steel corrosion rate in HF acid can be",
      "highly localized, with rates having been found to vary as much as 30 % in a single component, AUT, hand",
      "scanning, or use of multiple single point readings per component may be needed for effective assessment.",
      "b) Profile RT can be used to monitor for thickness loss in drains, vents, low points, swages, and small-bore",
      "piping, as well as fittings, where low-RE and high-RE materials are coupled.",
      "c) PAUT can be used to perform in situ crevice corrosion monitoring on flange faces. The iron fluoride scale",
      "conforms to the shape of the flange face, which makes VT difficult when the flanges are separated.",
      "d) GWT testing, while typically not providing the accuracy needed as compared to standard UT, can be a useful",
      "screening tool to identify locations for follow-up with UT.",
      "e) Permanently mounted thickness monitoring sensors can be used.",
      "f) Special emphasis programs to monitor RE corrosion, small-bore piping, mix point, dead-leg, and flange face",
      "corrosion (as well as blistering and HIC/SOHIC) are outlined in API 751.",
      "g) RE content of carbon steel components should be monitored in accordance with API 751 guidelines.",
      "Potential localized corrosion of piping components and/or welds should be inspected for in accordance with",
      "API 751."
    ],
    "related_mechanisms": [
      "Hydrogen stress cracking in HF acid (3.41), hydrogen blistering and HIC/SOHIC (covered in Wet H S Damage",
      "2",
      "3.67), HF acid SCC of nickel alloys (3.39), and DMW cracking (3.26)."
    ],
    "references": [
      "1. API Recommended Practice 751, Safe Operation of Hydrofluoric Acid Alkylation Units, American Petroleum",
      "Institute, Washington, DC.",
      "2. NACE Publication 5A171, Materials for Storing and Handling Commercial Grades of Aqueous Hydrofluoric",
      "Acid and Anhydrous Hydrogen Fluoride, NACE International, Houston, TX.",
      "3. H.H. Hashim and W.L. Valerioti, “Corrosion Resistance of Carbon Steel in HF Alkylation Service,” Materials",
      "Performance, November 1993, p. 50.",
      "DAMAGE MECHANISMS AFFECTING FIXED EQUIPMENT IN THE REFINING INDUSTRY 205",
      "4. A. Gysbers et al., “Specification for Carbon Steel Materials for Hydrofluoric Acid Units,” Paper No. 03651,",
      "Corrosion/2003, NACE International, Houston, TX.",
      "5. J.D. Dobis, D.R. Clarida and J.P. Richert, “Survey Reveals Nature of Corrosion in HF Alkylation Units,” Oil",
      "and Gas Journal, Vol. 93, No. 10, March 6, 1995, pp. 63–68.",
      "6. H.S. Jennings, “Materials for Hydrofluoric Acid Service in the New Millenium,” Paper No. 01345,",
      "Corrosion/2001, NACE International, Houston, TX.",
      "7. J.D. Dobis, D.G. Williams and D.L. Bryan Jr., “The Effect of Operating Conditions on Corrosion in HF",
      "Alkylation Units,” Corrosion/04, Paper No. 645, NACE International, Houston, TX, 2004.",
      "8. J.D. Dobis, \"The Top Ten Corrosion Issues Affecting HF Alkylation Units,\" Paper No. 07570, Corrosion/2007,",
      "NACE International, Houston, TX.",
      "9. H.P.E. Helle, Guidelines for Corrosion Control in HF-alkylation Units, Second Edition, New Plantation, Delft,",
      "Netherlands, April 1993.",
      "10. C.J. Schulz, Corrosion Rates of Carbon Steel in HF Alkylation Service,” Paper No. 06588, Corrosion/2006,",
      "NACE International, Houston, TX.",
      "11. A.C. Gysbers, J. Wodarcyk, F. Sapienza, and T. Copeland, “Localized Corrosion of Carbon Steel from",
      "Hydrofluoric Acid—An Update,” Materials Performance, Vol. 56, No. 2, NACE International, Houston, TX,",
      "February 2017.",
      "Figure 3-38-1—Corrosion rate as a function of temperature for carbon steel in anhydrous HF acid",
      "under stagnant conditions in 100-hr laboratory test. (Reference 2)",
      "206 API RECOMMENDED PRACTICE 571",
      "Figure 3-38-2—The corrosion rate of carbon steel at 70 °F to 100 °F (20 °C to 40 °C) based on",
      "laboratory testing and field experience at low-flow and no-flow conditions. (Reference 2)",
      "Figure 3-38-3—Cross section of a carbon steel pipe showing preferential",
      "corrosion of the pipe with high RE content on the right, as compared to",
      "the low-RE pipe section to the left of the weld. (Reference 3)",
      "DAMAGE MECHANISMS AFFECTING FIXED EQUIPMENT IN THE REFINING INDUSTRY 207",
      "Figure 3-38-4—Ruptured NPS 3 Sch. 80 [0.216 in. (5.5 mm) wall thickness] depropanizer",
      "feed line operating < 120 °F (50 °C). RE content is as follows.",
      "Both base metals: %C > 0.18 wt %; %Cu + %Ni < 0.15.",
      "Weld metal: %Cu + %Ni + %Cr < 0.15.",
      "Figure 3-38-5—A cross section of a line in fresh acid service showing accelerated corrosion of the",
      "weld and base metal of the component on the left. (Reference 8)",
      "208 API RECOMMENDED PRACTICE 571",
      "Figure 3-38-6—Accelerated corrosion in the HAZ of a carbon steel",
      "weldment. RE content is as follows. (Reference 8)",
      "Both base metals: %C > 0.18 wt %; %Cu + %Ni < 0.15.",
      "Weld metal: %Cu + %Ni + %Cr < 0.15.",
      "Figure 3-38-7—HF corrosion at a manway in HF acid storage service.",
      "DAMAGE MECHANISMS AFFECTING FIXED EQUIPMENT IN THE REFINING INDUSTRY 209",
      "Figure 3-38-8—Internal blister caused by HF corrosion near the top of a 1.2-in.-thick carbon steel",
      "tower in an HF alkylation unit. The maximum measured dimensions of the blister were 2 ft high and",
      "20 ft long (circumferentially). The hanging weight of an adjacent tray, which was also badly",
      "corroding, may have contributed to the location and size of the blister.",
      "210 API RECOMMENDED PRACTICE 571"
    ]
  },
  {
    "id": "3.39",
    "name": "Hydrofluoric Acid Stress Corrosion Cracking of Nickel Alloys",
    "section": "3.39",
    "summary": "Surface-initiated environmental cracking of nickel alloys under the combined action of tensile stress and vapor- containing hydrofluoric acid environments, either anhydrous or wet. SCC is triggered by the presence of cupric fluoride (CuF ), which is created by the exposure of normally protective CuF",
    "description": "Surface-initiated environmental cracking of nickel alloys under the combined action of tensile stress and vapor- containing hydrofluoric acid environments, either anhydrous or wet. SCC is triggered by the presence of cupric fluoride (CuF ), which is created by the exposure of normally protective CuF to an oxidizing agent that most 2 commonly is oxygen in air, resulting from air ingress while onstream or during turnarounds, or as a contaminant in purge gases.",
    "aliases": [],
    "affected_materials": [
      "a) Alloy 400 has a nickel content in the susceptible regime.",
      "b) Alloy K-500 in its high-strength, strain-hardened condition is very susceptible.",
      "c) The Ni-Cr-Mo alloys including Alloy C-22, Alloy 59, Alloy C-2000, Alloy 625, Alloy 686, and Alloy C-276, in",
      "both wrought and cast form, are sometimes susceptible to SCC in HF service when CuF is present. They",
      "2",
      "also are sometimes susceptible to intergranular corrosion and environmental cracking if stressed or cold",
      "worked."
    ],
    "critical_factors": [
      "a) Oxidizing agent exposure in the presence of CuF and HF.",
      "Typically, oxygen exposure is due to air ingress with residual HF present.",
      "High levels of oxygen can also exist in in purge gases (nitrogen, fuel gas) used in acid storage, acid",
      "relief, PSV headers, etc.",
      "b) High levels of residual stress such as in cold-worked tubing, u-bends, and as-welded welds.",
      "c) High hardness levels, particularly in aged Alloy K-500."
