Repository: NoranDh/MECC-team21

File: data/api571_mechanisms_clean.json (part 10 of 13)
[
      "c) In stainless and high-alloy steels, the attack is frequently local, appearing as deep, round pits. (Figure 3-44-1)",
      "d) Metallography will show that the metal is carburized under the attacked surface. (Figure 3-44-2)"
    ],
    "prevention_mitigation": [
      "a) Sulfur in the carburizing atmosphere (usually as H S or a disulfide) forms a protective sulfur atmosphere on",
      "2",
      "the surface that preferentially prevents carbon from being absorbed onto the surface. For protection, a low",
      "level of a reactive sulfur species such as H S or a disulfide must always be in the process environment.",
      "2",
      "Typically, sulfur levels less than 10 ppm are needed to mitigate metal dusting. Higher sulfur levels should not",
      "be injected since it can promote sulfidation and adversely affect the activity of catalyst, if present.",
      "b) There is currently no known metal alloy that is immune to metal dusting under all conditions. Materials",
      "selection must be made based on the specific application and environment.",
      "c) In many cases, equipment is refractory lined to keep metal temperatures below the range where metal",
      "dusting occurs.",
      "d) An aluminum diffusion treatment (such as alonizing) applied to the base metal can be beneficial in some",
      "applications.",
      "e) Control of the process stream composition to ensure the carbon activity is maintained below 1 can effectively",
      "prevent metal dusting. In a steam reformer heater that is forming a syn gas, metal dusting can be prevented",
      "by maintaining the steam-to-carbon ratio of the feed above 2 to 3."
    ],
    "inspection_monitoring": [
      "Metal dusting normally occurs so rapidly that it is noticed only after a failure has occurred and metal loss has",
      "occurred through the wall.",
      "a) Metal dusting is most accurately confirmed through destructive testing, i.e. sampling for chemical or physical",
      "evidence.",
      "b) If internal surfaces are accessible, VT can be effective in identifying areas of severe metal wastage, including",
      "localized areas of numerous rounded pits, uniform thinning, and thru-wall perforations.",
      "c) RT techniques can be employed to look for pitting, cracking, and wall thinning.",
      "236 API RECOMMENDED PRACTICE 571",
      "d) Filtering the cooled furnace or reactor effluent may yield metal particles that are a tell-tale indication of a",
      "metal dusting problem upstream.",
      "e) A specialized methodology combining intelligent pigging technology with an advanced engineering",
      "assessment has shown success in detecting and quantifying the damage mechanism."
    ]
  },
  {
    "id": "3.45",
    "name": "Microbiologically Influenced Corrosion",
    "section": "3.45",
    "summary": "Corrosion caused by living organisms such as bacteria, algae, or fungi. It is often associated with the presence of tubercles or slimy organic substances. Often, the bacteria produce localized corrosion in the form of pitting or crevice corrosion.",
    "description": "Corrosion caused by living organisms such as bacteria, algae, or fungi. It is often associated with the presence of tubercles or slimy organic substances. Often, the bacteria produce localized corrosion in the form of pitting or crevice corrosion.",
    "affected_materials": [
      "Most common materials of construction including carbon and alloy steels, 300 series SS and 400 series SS,",
      "aluminum alloys, copper alloys, and some nickel alloys. Titanium appears to be highly resistant."
    ],
    "critical_factors": [
      "a) Microbiologically influenced corrosion (MIC) is found in aqueous environments. Occasionally it is found in",
      "services where water is intermittently present. Stagnant or low-flow conditions allow and/or promote the",
      "growth of microorganisms.",
      "b) Because there are many types, organisms can survive and grow under a wide range of conditions including",
      "lack of oxygen, light or dark, high salinity, pH range of 0 to 12, and temperatures from 0 °F to 235 °F (–15 °C",
      "to 115 °C).",
      "c) Systems may become “inoculated” by the introduction of organisms that multiply and spread unless",
      "controlled.",
      "d) Different organisms thrive on different nutrients including inorganic substances (e.g. sulfur, ammonia, iron,",
      "sulfate compounds, and H S) and organic substances (e.g. hydrocarbons and organic acids). In addition, all",
      "2",
      "organisms require a source of carbon, nitrogen, and phosphorous for growth. Corrosion is often blamed on",
      "iron-oxidizing bacteria or SRB. However, these organisms are typically only part of a complex colony of",
      "multiple types of interdependent organisms, each capable of creating by-products that might be a food source",
      "for others.",
      "e) In-leakage of process contaminants such as hydrocarbons or H S may lead to a massive increase in",
      "2",
      "biofouling and corrosion."
    ],
    "affected_units_equipment": [
      "a) MIC is often found in water-cooled heat exchangers, in the bottom water layer of storage tanks, in piping with",
      "stagnant or low flow, and in piping in contact with some soils.",
      "Product storage tanks and water-cooled heat exchangers in any unit where cooling water is not properly",
      "treated can be affected.",
      "Stagnant process lines with trapped water can suffer from MIC.",
      "b) Drain systems and other water-containing systems associated with docks and ship loading/unloading",
      "facilities can experience MIC.",
      "c) MIC is commonly found in equipment where the hydrotest water has not been removed or where equipment",
      "has been left outside and unprotected. 300 series SS are often affected unless precautionary measures are",
      "taken.",
      "d) Fire-water systems can be affected.",
      "DAMAGE MECHANISMS AFFECTING FIXED EQUIPMENT IN THE REFINING INDUSTRY 239"
    ],
    "appearance": [
      "a) MIC corrosion is frequently observed as localized pitting under deposits or tubercles that shield the",
      "organisms. Tubercles also form on carbon steel exposed to oxygenated water, so the presence of tubercles",
      "is not a guarantee of MIC.",
      "b) Damage is often characterized by cup-shaped pits within pits (the halo effect) in carbon steel or subsurface",
      "cavities in stainless steel. (Figure 3-45-1 to Figure 3-45-7) However, these pits are often indistinguishable",
      "from under-deposit corrosion in carbon steel and chloride pitting in stainless steels. Pit morphology alone",
      "may not be a reliable indicator of the cause of corrosion."
    ],
    "prevention_mitigation": [
      "a) Microbes require water to thrive. Systems that contain water (cooling water, storage tanks, etc.) should be",
      "treated with biocides such as chlorine, bromine, ozone, ultraviolet light, or proprietary compounds. Often,",
      "multiple biocides are needed to keep the levels of bacteria in the appropriate ranges.",
      "b) Proper application of biocides will control, but not eliminate, microbes; therefore, continued treatment is often",
      "necessary.",
      "c) Periodically flushing and cleaning susceptible systems will help minimize colony growth and resultant MIC.",
      "d) Minimize low-flow or stagnant zones in water-containing systems. A flow rate of 3 fps (1 m/s) will inhibit colony",
      "formation and thereby minimize the likelihood of MIC.",
      "e) Lines should be sloped to assist in drainage.",
      "f) Systems that are not designed or intended for water containment should be kept clean and dry.",
      "g) Empty hydrotest water as soon as possible. Remove moisture and prevent additional moisture intrusion.",
      "h) Coating and cathodically protecting underground structures and interiors of storage tanks have been shown",
      "to be effective mitigation methods for MIC.",
      "i) Biocides are generally not effective in a system that is already contaminated with colonies protected by a",
      "sludge layer. Effective mitigation of established organisms requires complete removal of deposits and",
      "organisms, typically using some combination of pigging, blasting, chemical cleaning, and biocide treatment."
    ],
    "inspection_monitoring": [
      "a) In cooling water systems, effectiveness of treatment is monitored by measuring biocide residual, microbe",
      "counts, and visual appearance of the water. Sampling and analysis can be performed to better understand",
      "the bacteria population (e.g. ATP, qPCR). While effective treatment and monitoring are key to identifying the",
      "potential for MIC, it still can occur in areas with stagnant flow. Also, the type of microorganisms being",
      "investigated should be identified to ensure proper incubation of water samples (e.g. using an appropriate",
      "temperature for incubation for thermophilic bacteria).",
      "b) Special probes have been designed to monitor for evidence of fouling that may precede or coincide with MIC",
      "damage. Corrosion coupons can be used to identify MIC by sampling the coupon surface after it is pulled",
      "from service; however, it should be noted that just because sessile bacteria populations are not found on the",
      "coupon, it does not mean they do not exist in the system.",
      "c) An increase in the loss of duty of a heat exchanger may be indicative of fouling and potential MIC damage.",
      "RFT can be performed to gauge depth of corrosion on heat exchanger tubes.",
      "d) Foul smelling water may indicate biological activity.",
      "240 API RECOMMENDED PRACTICE 571",
      "e) MIC is often highly localized, so a technique that can find localized corrosion should be chosen, as applicable",
      "to the circumstances (e.g. VT, AUT, or RT)."
    ]
  },
  {
    "id": "3.46",
    "name": "Naphthenic Acid Corrosion",
    "section": "3.46",
    "summary": "A form of high-temperature corrosion that occurs primarily in crude and vacuum units caused by organic naphthenic acids in the crude oil, as well as downstream units that process certain fractions or cuts that contain naphthenic acids.",
    "description": "A form of high-temperature corrosion that occurs primarily in crude and vacuum units caused by organic naphthenic acids in the crude oil, as well as downstream units that process certain fractions or cuts that contain naphthenic acids.",
    "affected_materials": [
      "Carbon steel, low-alloy steels, 400 series SS, 300 series SS, and nickel-based alloys. See Table 3-46-1."
    ],
    "critical_factors": [
      "a) Naphthenic acid corrosion (NAC) is a function of the naphthenic acid content, temperature, sulfur content,",
      "velocity (wall shear stress), and alloy composition.",
      "b) Severity of corrosion increases with increasing acidity of the hydrocarbon phase.",
      "c) Neutralization number or TAN is a measure of the acidity (organic acid content) as determined by various",
      "test methods such as ASTM D664. However, NAC occurs in hot dry hydrocarbon streams that do not contain",
      "a free water phase.",
      "d) The TAN of the crude may be misleading, because the correlation between whole crude TAN and corrosion",
      "rate is poor, especially when comparing different crudes. A high TAN crude may be less corrosive than a",
      "moderate or low TAN crude. This is because this family of organic acids that together are referred to as",
      "naphthenic acid, has a range of boiling points and tends to concentrate in various cuts. Therefore, the",
      "occurrence and severity of NAC are determined by the naphthenic acids present in the actual stream, not",
      "the crude charge. Additional factors are the following.",
      "1. TAN is a measure of the total amount of all acids in the crude, not just naphthenic acids.",
      "2. The various acids that comprise the naphthenic acid family can have distinctly different corrosivity.",
      "3. The structure and molecular weight of the specific naphthenic acids present have a strong impact on",
      "corrosivity, but they are not determined by TAN measurements.",
      "e) No widely accepted prediction methods have been developed to correlate corrosion rate with the various",
      "factors influencing it.",
      "f) Sulfur promotes iron sulfide formation and has an inhibiting effect on NAC, up to a point.",
      "g) Naphthenic acids remove protective iron sulfide scales on the surface of metals.",
      "h) NAC can be a particular problem with very low sulfur crudes. While a crude TAN threshold of 0.30 is typically",
      "cited as the TAN level below which NAC is not expected, some NAC cases have been reported with low",
      "sulfur and crude TAN as low as 0.10.",
      "i) NAC primarily occurs in hot streams above 425 °F (220 °C) but has been reported as low as 350 °F (175 °C).",
      "Severity increases with temperature up to about 750 °F (400 °C); however, NAC has been observed in hot",
      "coker gas oil streams up to 800 °F (425 °C).",
      "j) Naphthenic acids are destroyed by catalytic reactions in downstream hydroprocessing and FCC units. NAC",
      "of 300 series SS is also inhibited by injection of hydrogen in the feed to hydroprocessing units.",
      "k) Alloys containing increasing amounts of molybdenum show improved resistance to NAC. While alloys with a",
      "minimum of 2 % Mo, e.g. Types 316 and 316L SS, have demonstrated adequate resistance in some",
      "applications, it is generally agreed based on industry experience that alloys with a minimum of 3 % Mo, e.g.",
      "DAMAGE MECHANISMS AFFECTING FIXED EQUIPMENT IN THE REFINING INDUSTRY 245",
      "Types 317 and 317L SS, are needed avoid NAC. To provide a greater degree of assurance, alloys with a",
      "minimum of 4 % Mo, e.g. Type 317LM, are sometimes selected. Under severe conditions or for components",
      "with nil corrosion allowance, 6 % Mo stainless steels and Alloy 625 have been used.",
      "l) Corrosion is most severe in two-phase (liquid and vapor) flow, in areas of high velocity or turbulence, and in",
      "distillation towers where hot vapors condense to form liquid phase droplets.",
      "For piping, NAC typically occurs in high-velocity and turbulent areas. The vapor space may be more",
      "susceptible to corrosion when flow is two phase due to acid condensation."
    ],
    "affected_units_equipment": [
      "a) Crude and vacuum heater tubes, crude and vacuum heater transfer lines, vacuum bottoms piping,",
      "atmospheric gas oil (AGO) circuits, and heavy vacuum gas oil (HVGO) and sometimes light vacuum gas oil",
      "(LVGO) circuits. NAC has also been found in resid transfer lines from the vacuum unit to the coker. Although",
      "thermal cracking in the delayed coker is thought to break down naphthenic acids, making NAC uncommon",
      "in coker units, NAC has been reported in the light coker gas oil (LCGO) and heavy coker gas oil (HCGO)",
      "streams in delayed coking units processing high TAN feed.",
      "b) Piping systems are particularly susceptible in areas of high velocity, turbulence, or change of flow direction.",
      "Examples include pump internals, valves, elbows, tees, and reducers as well as areas of flow disturbance",
      "such as weld beads and thermowells.",
      "c) Crude and vacuum tower internals may also be corroded in the flash zones and packing and internals may",
      "corrode where high-acid streams condense or high-velocity droplets impinge.",
      "d) NAC may be found in hot hydrocarbon streams in units downstream of the crude and vacuum units, upstream",
      "of any hydrogen mix points."
    ],
    "appearance": [
      "a) NAC is characterized by localized corrosion, pitting corrosion, or flow-induced grooving in high-velocity areas.",
      "(Figure 3-46-1 and Figure 3-46-2)",
      "b) In low-velocity condensing conditions, many alloys including carbon steel, low-alloy steels, and 400 series",
      "SS may show uniform loss in thickness and/or pitting.",
      "c) At temperatures below ~450 °F (230 °C), NAC can have a smoother, more uniform appearance than is typical",
      "at higher temperatures."
    ],
    "prevention_mitigation": [
      "a) For units and/or components of systems that have not been designed for resistance to NAC, the options are",
      "to change or blend crudes, upgrade to a resistant alloy, utilize chemical inhibitors, or some combination",
      "thereof.",
      "NAC can be reduced by blending crude to reduce the TAN and/or increase the sulfur content.",
      "b) Monitor TAN and sulfur content of the crude charge and side streams to determine the distribution of acids",
      "in the various cuts.",
      "c) Use alloys with higher molybdenum content for improved resistance. Type 317L SS or other alloys with higher",
      "molybdenum content may be required.",
      "d) High-temperature NAC inhibitors have been used with moderate success in reducing corrosion rates.",
      "However, their potential detrimental effects on downstream catalyst activity must be considered. Phosphorus",
      "based inhibitors tend to be more effective but have more detrimental effect on downstream catalyst than",
      "sulfur-based inhibitors. Inhibitors effectiveness needs to be monitored carefully.",
      "246 API RECOMMENDED PRACTICE 571"
    ],
    "inspection_monitoring": [
      "Localized wall loss due to NAC is difficult to predict and find.",
      "a) VT can be used where access is available.",
      "b) RT can be used to look for and identify the extent of localized wall loss.",
      "c) Close-grid UT thickness examination or UT thickness scanning can also be used, either as an alternative to",
      "RT, e.g. when RT is not practical due to piping size or configuration, or as a follow-up to RT.",
      "d) Permanently mounted thickness monitoring sensors can be used.",
      "e) Electrical resistance corrosion probes, hydrogen probes, and corrosion coupon racks can be used if properly",
      "located. However, caution needs to be exercised with intrusive devices such as ER probes and coupons",
      "since they may create the turbulence that results in corrosion not only of the measuring device but of the",
      "adjacent pipe wall.",
      "f) Streams can be monitored for Fe and Ni content to assess corrosion in the system."
    ]
  },
  {
    "id": "3.47",
    "name": "Nitriding",
    "section": "3.47",
    "summary": "Nitriding is the formation of a hard, brittle surface layer on some alloys due to exposure to high-temperature process streams containing high levels of nitrogen compounds such ammonia or cyanides, particularly under reducing conditions. It may adversely affect corrosion resistance, creep strength, ",
    "description": "Nitriding is the formation of a hard, brittle surface layer on some alloys due to exposure to high-temperature process streams containing high levels of nitrogen compounds such ammonia or cyanides, particularly under reducing conditions. It may adversely affect corrosion resistance, creep strength, ductility and fracture toughness, and weldability. In most cases, a harder surface layer of a vessel or component by itself will not affect its mechanical integrity. However, the concern is for cracks developing in the nitrided layer and propagating into the base metal. Nitriding of the surface is also done as a manufacturing process to surface harden (case harden) components to provide improved abrasion and wear resistance.",
    "affected_materials": [
      "a) Carbon steel, low-alloy steels, 400 series SS, and 300 series SS are affected.",
      "b) Nickel-based alloys are more resistant."
    ],
    "critical_factors": [
      "a) Nitriding is a diffusion-controlled process dependent on temperature, time, partial pressure of nitrogen, and",
      "metal composition.",
      "b) Temperatures must be high enough to allow for the thermal breakdown/dissociation of nitrogen from",
      "ammonia or other compounds and for diffusion of nitrogen into the metal. Since diffusion is a function of time,",
      "longer exposure times at elevated temperature increase the amount and depth of nitriding.",
      "c) Nitriding begins above 600 °F (315 °C) and becomes more rapid and severe above 900 °F (480 °C).",
      "d) Above 770 °F (410 °C), preferential grain boundary nitriding may lead to microcracking and embrittlement.",
      "e) High gas phase nitrogen activity (i.e. high partial pressure of nitrogen) promotes nitriding.",
      "f) Alloys containing 30 % to 80 % nickel are more resistant."
    ],
    "affected_units_equipment": [
      "Nitriding can occur wherever appropriate environment and temperature conditions exist, but it is fairly uncommon",
      "in refining. Nitriding has been observed in steam-methane reformers, steam-gas cracking (olefin) plants, and",
      "ammonia synthesis plants."
    ],
    "appearance": [
      "a) An example of surface cracking resulting from nitriding is shown in Figure 3-47-1 to Figure 3-47-3.",
      "b) Nitriding is usually confined to the surface of most components and will have a dull, dark gray appearance.",
      "(Figure 3-47-1) However, confirmation normally requires metallography as shown in Figure 3-47-2 and",
      "Figure 3-47-3, which delineate the nitrided layer as well as showing the cracks within that layer.",
      "When nitrogen diffuses into the surface, it forms needle-like particles of iron nitrides (Fe N or Fe N) that",
      "3 4",
      "can only be confirmed by metallography.",
      "DAMAGE MECHANISMS AFFECTING FIXED EQUIPMENT IN THE REFINING INDUSTRY 249",
      "c) In a more advanced stage, the material will exhibit very high surface hardness, which may be identifiable by",
      "surface hardness measurement but is readily measured by microhardness testing of metallographic samples.",
      "(Figure 3-47-3)",
      "d) Nitriding of low-alloy steels containing up to 12 % chromium is accompanied by an increase in volume, and",
      "the nitrided layer tends to crack and flake.",
      "e) 300 series SS tend to form thin, brittle layers that may crack and spall from thermal cycling or applied stress."
    ],
    "prevention_mitigation": [
      "Where nitriding is an issue serious enough to require a remedy, changing to a more resistant alloy with 30 % to",
      "80 % nickel is usually necessary. It is normally not practical to modify the process conditions to reduce the",
      "nitrogen partial pressure or lower the temperature."
    ],
    "inspection_monitoring": [
      "Various surface inspection techniques can be used detect nitriding, particularly in the advanced stages.",
      "Destructive testing is generally required to confirm the damage mechanism and the depth of penetration.",
      "a) Materials exposed to nitriding conditions should be inspected thoroughly because good appearance may",
      "mask damage. A change in surface color to a dull gray may indicate nitriding.",
      "Cast furnace tubes exposed to nitriding flue gas may change from a rough as-cast appearance to a",
      "smooth glazed appearance due to spalling of the nitride layer.",
      "b) Nitriding will generally affect the entire exposed surface. Where process conditions are the same, focus",
      "inspection on areas where the external temperature would most favor nitriding.",
      "c) Hardness testing of the affected surfaces can help indicate nitriding, because hardness of 400 to 500 HB or",
      "higher can result. However, depending somewhat on the hardness test device used, surface hardness testing",
      "results will be a mix of the hard surface layer and the softer material beneath it and therefore may not be",
      "definitive.",
      "d) Nitrided layers are magnetic. 300 series SS should be checked for magnetism as an initial screening.",
      "However, some cast 300 series SS alloys are magnetic and could yield a false positive.",
      "e) Metallography is generally required to confirm nitriding and to determine the depth of penetration of the nitride",
      "layer.",
      "f) ECT may be used in some cases to detect nitriding, including prior to any crack formation.",
      "g) In the advanced stages of nitriding, where surface cracking may have initiated, appropriate inspection",
      "techniques include PT, MT, and angle beam UT (SWUT or PAUT)."
    ]
  },
  {
    "id": "3.48",
    "name": "Oxidation",
    "section": "3.48",
    "summary": "Oxygen, most often present as a component of air (approximately 21 %), reacts with carbon steel and other alloys at high temperature, converting the metal to oxide scale and thereby reducing the metal wall thickness.",
    "description": "Oxygen, most often present as a component of air (approximately 21 %), reacts with carbon steel and other alloys at high temperature, converting the metal to oxide scale and thereby reducing the metal wall thickness.",
    "affected_materials": [
      "a) All iron-based materials including carbon steel and low-alloy steels, both cast and wrought, are affected.",
      "b) All 300 series SS, 400 series SS, and nickel-based alloys also oxidize to varying degrees, depending on",
      "composition and temperature."
    ],
    "critical_factors": [
      "a) The primary factors affecting high-temperature oxidation are metal temperature and alloy composition.",
      "b) Oxidation of carbon steel begins to become significant above about 1000 °F (540 °C). Rates of metal loss",
      "increase with increasing temperature.",
      "c) In general, the resistance of carbon steel and other alloys is determined by the chromium content of the",
      "material. Increasing chromium levels produce a more protective oxide scale. The 300 series SS are resistant",
      "to scaling up to about 1500 °F (815 °C). See Table 3-48-1a and Table 3-48-1b and Figure 3-48-1.",
      "d) The presence of water vapor can significantly accelerate oxidation rates of some steels including 9Cr-1Mo.",
      "(Reference 4)"
    ],
    "affected_units_equipment": [
      "Significant oxidation occurs in fired heaters, boilers, and other combustion equipment, as well as piping and",
      "equipment that operate in high-temperature, oxygen-containing environments where metal temperatures exceed",
      "about 1000 °F (540 °C)."
    ],
    "appearance": [
      "a) Carbon steel, low-alloy steels, and 12Cr stainless steels suffer general thinning due to oxidation. Usually, the",
      "component will be covered on the outside surface with an oxide scale, depending on the temperature and",
      "exposure time. (Figure 3-48-2 to Figure 3-48-4).",
      "b) 300 series SS and nickel alloys generally have a very thin dark scale unless exposed to extremely high",
      "temperatures where metal loss rates are excessive."
    ],
    "prevention_mitigation": [
      "a) Resistance to oxidation is best achieved by upgrading to a more resistant alloy.",
      "b) Chromium is the primary alloying element that affects resistance to oxidation. Other alloying elements,",
      "including silicon and aluminum, are effective, but their concentrations are limited due to adverse effects on",
      "mechanical properties. They are often used in special alloys for applications such as heater supports, burner",
      "tips, and components for combustion equipment."
    ],
    "inspection_monitoring": [
      "a) Process conditions should be monitored to establish trends of high-temperature equipment where oxidation",
      "can occur.",
      "b) Temperatures can be monitored with tube-skin thermocouples and/or infrared thermography.",
      "DAMAGE MECHANISMS AFFECTING FIXED EQUIPMENT IN THE REFINING INDUSTRY 253",
      "c) RT can be used to measure remaining thickness when oxidation occurs on the external surface. Alternatively,",
      "the oxide could be removed, e.g. using a flapper wheel, to allow UT measurement of the remaining wall",
      "thickness.",
      "d) UT can be used to measure remaining thickness when oxidation occurs on the internal surface.",
      "e) EMAT has been used to measure general external wall loss on heater tubes."
    ]
  },
  {
    "id": "3.49",
    "name": "Oxygenated Process Water Corrosion",
    "section": "3.49",
    "summary": "The presence of oxygen-containing water in refining process streams can significantly increase corrosion activity. Because the solubility of oxygen increases as the temperature of the water decreases, the corrosion activity due to oxygen-containing water tends to be higher at lower temperatures.",
    "description": "The presence of oxygen-containing water in refining process streams can significantly increase corrosion activity. Because the solubility of oxygen increases as the temperature of the water decreases, the corrosion activity due to oxygen-containing water tends to be higher at lower temperatures.",
    "affected_materials": [
      "Carbon steel and low-alloy steels."
    ],
    "critical_factors": [
      "a) Water has to be present as a liquid phase, so the process temperature and pressure must allow for liquid",
      "water to be present. Given the presence of water, the critical factors are oxygen solubility and content,",
      "temperature, and velocity and turbulence.",
      "b) Oxygen solubility and content.",
      "Only trace levels (about 20 ppb) of oxygen are needed to significantly increase corrosion rates, and if",
      "the O partial pressure in the vapor phase increases (e.g. due to more air getting into the vapor phase",
      "2",
      "and thereby increasing the concentration of oxygen in the vapor phase), so does the concentration of",
      "oxygen in the water phase. As long as there is a vapor phase in the system, a higher system pressure",
      "will force more oxygen to dissolve into the water, which drives up corrosion activity.",
      "Fouling tends to increase, because the formation of Fe O and other iron oxide compounds are promoted",
      "3 4",
      "with O in the system.",
      "2",
      "c) Temperature.",
      "Water is more likely to exist as a liquid in lower-temperature process streams. Therefore, oxygenated",
      "water corrosion tends to be prevalent in cooler services.",
      "Water has a higher solubility for oxygen at lower temperature, so higher levels of oxygen can dissolve",
      "into cooler water. The greater oxygen content leads to increased corrosion rates. Corrosion rates",
      "generally increase with temperature, but in this case, as the temperature increases, the solubility of",
      "oxygen in the water decreases, thus offsetting the effect of temperature.",
      "d) High velocity and turbulence.",
      "When velocity increases beyond 10 fps (3 m/s) and/or turbulence increases, non-boiler oxygen pitting",
      "and corrosion increase. Interference with the formation of protective iron oxides promotes corrosion on",
      "fresh metal surfaces."
    ],
    "affected_units_equipment": [
      "a) If a separate water phase is present, oxygenated water corrosion is typically found along the bottom of the",
      "piping system.",
      "b) In a system that is only water wetted, oxygenated water corrosion is typically found along the top of the piping",
      "system if localized condensation is occurring.",
      "c) Any turbulent areas immediately downstream of weld protrusions, piping misalignment, elbows, and",
      "penetrations in the piping can experience accelerated corrosion. If flow is two phase, more aggressive",
      "DAMAGE MECHANISMS AFFECTING FIXED EQUIPMENT IN THE REFINING INDUSTRY 259",
      "corrosion may occur in the vapor space as the velocity of the vapor is typically higher than the velocity of",
      "the liquid.",
      "Preferential weld corrosion may occur in some welds.",
      "d) Small-bore connections that are exposed to low or no flow and are in wetted service with O present may",
      "2",
      "experience oxygenated water corrosion. Vents at a water/vapor interface (if one exists) and drains that extend",
      "beyond insulation and create a cooling fin are particularly vulnerable.",
      "e) Vacuum units are subject to oxygenated water corrosion because O enters vacuum unit systems through",
      "2",
      "leaking valve packing, flanges, seals, or undetected thru-wall corrosion. Only small amounts of O are",
      "2",
      "required for a significant increase in oxygenated water pitting rates. The highest corrosion rates are in",
      "vacuum systems that use steam ejectors to produce the vacuum. Oxygenated water corrosion can be found",
      "where steam condenses in the ejector coolers, in the SW system, and at the interface in the piping and",
      "exchanger shells.",
      "f) O that makes it through the vacuum system can potentially end up in downstream light ends units, including",
      "2",
      "the flare gas recovery unit. Oxygenated water corrosion appears in any location where water may",
      "accumulate, such as compressor inlet piping low points and the piping off suction knockout drums."
    ],
    "appearance": [
      "Oxygenated water corrosion appears as extensive general pitting on wetted surfaces. Localized pitting occurs in",
      "low-velocity areas at reduced temperatures. If high velocities [≥10 fps (>3 m/s)] are an issue, localized",
      "accelerated corrosion appears where Fe O is absent, at the back side of elbows, or where turbulence may occur,",
      "3 4",
      "such as downstream of valves."
    ],
    "prevention_mitigation": [
      "a) The key to avoiding oxygenated water corrosion is to limit the amount of O within the non-aerated systems.",
      "2",
      "Keeping O out of the system reduces corrosion rates dramatically. If O enters the system, expect corrosion",
      "2 2",
      "activity to significantly increase. Decreasing the amount of O in the system can be achieved by limiting in",
      "2",
      "leakage of air through the sources described above in 3.49.4.",
      "When O concentration below 20 ppb is achieved, carbon and low-alloy steels are the preferred material.",
      "2",
      "The use of oxygen scavenger injection can also be considered for non-aerated systems to reduce O",
      "2",
      "concentration. However, this is generally not recommended unless vacuum leaks cannot be eliminated.",
      "b) A filming amine corrosion inhibitor can be added to reduce corrosion in non-aerated systems. It is important",
      "to ensure the filming amine selected does not have an adverse effect on the process. Note that the overall",
      "effectiveness of the inhibitor should be proven through subsequent inspection and monitoring. Using",
      "inhibitors is generally not recommended unless vacuum leaks cannot be eliminated.",
      "c) Use internal vessel coatings to limit the damage from oxygenated water corrosion. The coating system needs",
      "to be is designed for the service and the system in which the coating is to be applied. The temperature",
      "guidelines for the specific coating need to be followed."
    ],
    "inspection_monitoring": [
      "a) Oxygenated water corrosion is typically localized, so inspection plans and practices need to take this into",
      "account. The focus should be on high-velocity and turbulent areas and stagnant or low-flow areas.",
      "Both straight run piping and fittings can be affected. The full circumference of piping and components",
      "should be inspected.",
      "Specific areas to check include downstream of ejectors, control valves, throttled valves, pumps, flow",
      "orifices, and internal protrusions, as well as at elbows, tees, and reducers.",
      "260 API RECOMMENDED PRACTICE 571",
      "Check the top of piping where condensing conditions exist.",
      "Check the bottom of piping and small-bore connections where a separate water phase or cooler",
      "conditions exist.",
      "Check the water/vapor interface, if one exists.",
      "b) RT, manual UT scanning or grid UT, and AUT are suitable NDE methods.",
      "c) Permanently mounted thickness monitoring sensors can be used.",
      "d) O content less than 100 ppb in non-aerated water systems is very difficult to measure, so consult a specialist,",
      "2",
      "as needed, to ensure the correct procedures for sampling and monitoring the water are used."
    ]
  },
  {
    "id": "3.50",
    "name": "Phenol (Carbolic Acid) Corrosion",
    "section": "3.50",
    "summary": "Corrosion of carbon steel can occur in plants using phenol as a solvent to remove aromatic compounds from lubricating oil feedstocks.",
    "description": "Corrosion of carbon steel can occur in plants using phenol as a solvent to remove aromatic compounds from lubricating oil feedstocks.",
    "affected_materials": [
      "In order of increasing resistance: carbon steel, 304L, 316L, and Alloy C276."
    ],
    "critical_factors": [
      "a) Temperature, water content, alloy chemistry, and flow velocity are the critical factors.",
      "b) The corrosion rate of carbon steel at temperatures less than 212 °F (100 °C) is typically 1 mpy to 2 mpy.",
      "c) The corrosion rate of carbon steel exceeds 20 mpy above 350 °F (175 °C).",
      "d) Carbon steel and 304/304L stainless steel corrode rapidly in phenol service above 500 °F (260 °C).",
      "e) Dilute aqueous solutions (5 % to 15 % phenol) can be very corrosive.",
      "f) High velocities may promote localized corrosion (i.e. erosion-corrosion), particularly at velocities greater than",
      "30 ft/s."
    ],
    "affected_units_equipment": [
      "a) Phenol extraction facilities in lube oil plants.",
      "Corrosion is usually minimal in the treating section when the temperature is below 250 °F (121 °C).",
      "Corrosion can occur in the recovery section where spent phenol is separated by vaporization.",
      "Sulfur and organic acids may lead to naphthenic acid attack and sulfidation in the hot extract circuit.",
      "Dilute aqueous solutions (5 % to 15 % phenol) are very corrosive to the extract dryer condensers.",
      "Erosion-corrosion and/or condensation corrosion may be observed in tower overhead circuits."
    ],
    "appearance": [
      "a) Corrosion will be general or localized, with local corrosion often being the result of erosion-corrosion."
    ],
    "prevention_mitigation": [
      "a) Corrosion is best prevented through proper materials selection and control of phenol solvent chemistry.",
      "b) Velocity in carbon steel should be limited to less than 30 ft/s",
      "c) Overhead piping circuits should be designed for a maximum velocity of 30 fps in the recovery section.",
      "d) Recovery tower overhead temperatures should be maintained to at least 30 °F (15 °C) above the dew point.",
      "e) Type 316L stainless steel may be effective in the top of the dryer tower, phenol flash tower, and various",
      "condenser shells and separator drums that handle phenol-containing water.",
      "f) Tubes and headers in extract furnaces should be 316L.",
      "262 API RECOMMENDED PRACTICE 571",
      "g) Alloy C276 has been used in areas of high velocity or other locations where 316L is inadequate."
    ],
    "inspection_monitoring": [
      "a) VT can be used for accessible internal surfaces at liquid impingement and turbulent flow areas and is often",
      "followed up with UT thickness measurements in suspect areas.",
      "b) External UT can be used to identify, map, and monitor loss in thickness.",
      "c) RT, where practical considering pipe diameter, can be effective for identifying localized attack.",
