Repository: NoranDh/MECC-team21

File: data/api571_mechanisms.json (part 11 of 17)
[
    ],
    "affected_units_equipment": [
      "a) HF alkylation units employing nickel alloys for equipment pressure boundaries, internals, instruments, valve",
      "components (especially stems), and pump components. (Figure 3-39-1 and Figure 3-39-2)"
    ],
    "appearance": [
      "a) Presence of CuF is indicated by a green crystalline deposit. (Figure 3-39-1)",
      "2",
      "b) Annealed material will suffer intergranular corrosion and eventual cracking.",
      "c) Cold-worked material will suffer transgranular cracking."
    ],
    "prevention_mitigation": [
      "a) Stress relief heat treatment will prevent SCC in cold-worked (formed components including u-bends) or",
      "welded Alloy 400.",
      "A minimum heat treatment temperature of 1300 °F (705 °C) should be used.",
      "b) The hardness of Alloy K-500 components should be limited to a maximum of HRC 30.",
      "c) Avoid use of Alloy 400 or Alloy K-500 for pressure boundary bolting.",
      "DAMAGE MECHANISMS AFFECTING FIXED EQUIPMENT IN THE REFINING INDUSTRY 211",
      "d) Nickel alloy bolting for internals should be in the fully annealed form, and torque controls should be employed",
      "to avoid overtorqueing.",
      "e) Purge/vent practices that avoid creating a vacuum and allowing air ingress should be employed.",
      "f) Free HF should be completely removed and neutralized before opening equipment to air.",
      "g) A maximum oxygen content of <100 ppm should be specified for purge gases."
    ],
    "inspection_monitoring": [
      "a) PT can be used for identifying cracks on suspected exposed components e.g. those with green crystals on",
      "the surface.",
      "b) Purge gases should have ongoing monitoring of oxygen levels."
    ],
    "related_mechanisms": [
      "a) CuNi Alloys (UNS C70600 and C71500) can suffer denickelification pitting corrosion when exposed to moist",
      "HF and air. (See Dealloying, 3.24.) Highly cold worked components, e.g. u-bends with a tight bend radius,",
      "can suffer SCC. Cold-worked u-bends should be heat treated to a minimum of 950 °F (510 °C).",
      "b) LME (3.42) can occur in Alloy 400 due to Hg contamination."
    ],
    "references": [
      "1. NACE Publication 5A171, Materials for Storing and Handling Commercial Grades of Aqueous Hydrofluoric",
      "Acid and Anhydrous Hydrogen Fluoride, NACE International, Houston, TX.",
      "2. MTI Publication MS-4, Hydrogen Fluoride and Hydrofluoric Acid, Materials Technology Institute of the",
      "Chemical Process Industries, St. Louis, MO.",
      "3. Materials of Construction Guideline for Anhydrous Hydrogen Fluoride, Hydrogen Fluoride Industry Practices",
      "Institute (HFIPI), Washington, DC.",
      "4. API Recommended Practice 751, Safe Operation of Hydrofluoric Acid Alkylation Units, American Petroleum",
      "Institute, Washington, DC.",
      "5. H.R. Copson and C.F. Cheng, “Stress Corrosion Cracking of Monel in Hydrofluoric Acid,” CORROSION,",
      "Vol.12(12), 1956, pp. 71–77.",
      "6. L. Graf and W. Wittich, Untersuchung von Sonderfällen der Spannungskorrosion bei homogenen, nicht",
      "übersättigten Mischkristallen und der hierbei auftretenden elektrochemischen Prozesse, Werkstoffe und",
      "Korrosion/Materials and Corrosion, Vol. 17, 1966, pp. 385–405.",
      "7. J. D. Dobis, “The Top Ten Corrosion Issues Affecting HF Alkylation Units,” Paper No. 07570, Corrosion/2007,",
      "NACE International, Houston, TX.",
      "212 API RECOMMENDED PRACTICE 571",
      "Figure 3-39-1—HF SCC of an Alloy 400 vent line in an acid dump system. (Reference 7)",
      "Figure 3-39-2—HF SCC of Alloy 400 instrument tubing. (Reference 7)",
      "DAMAGE MECHANISMS AFFECTING FIXED EQUIPMENT IN THE REFINING INDUSTRY 213"
    ]
  },
  {
    "id": "3.40",
    "name": "Hydrogen Embrittlement",
    "section": "3.40",
    "summary": "Hydrogen embrittlement (HE) is the loss in strength, ductility, and/or fracture toughness of susceptible materials due to the penetration and diffusion of atomic hydrogen. HE can lead to brittle cracking. It can occur during manufacturing, welding, or from services that charge hydrogen into the meta",
    "description": "Hydrogen embrittlement (HE) is the loss in strength, ductility, and/or fracture toughness of susceptible materials due to the penetration and diffusion of atomic hydrogen. HE can lead to brittle cracking. It can occur during manufacturing, welding, or from services that charge hydrogen into the metal.",
    "aliases": [],
    "affected_materials": [
      "Low-alloy steels, high-strength steels, 400 series SS, precipitation hardenable stainless steel, duplex stainless",
      "steel, and some high-strength nickel-based alloys. Carbon steel can suffer HE if hardened by cold work or",
      "welding. Typically, a steel has to have hardness greater than Rockwell hardness number (HRC) 22 to be",
      "susceptible to HE cracking in the most severe environments. Higher strength/hardness can be tolerated in milder",
      "environments. (For the purposes of this section, blistering and HIC are not considered examples of HE. See 3.67,",
      "Wet H S Damage.)",
      "2"
    ],
    "critical_factors": [
      "a) The following five conditions must be satisfied.",
      "The material must be susceptible.",
      "Hydrogen must be present at a critical concentration within the material.",
      "The strength/hardness level must be high enough and the microstructure must be susceptible to HE.",
      "A stress above the threshold for HE must be present from residual stresses and/or applied stresses.",
      "The temperature must be in the embrittling and cracking range. HE generally diminishes with increasing",
      "or decreasing temperature away from ambient.",
      "b) The hydrogen can come from the following.",
      "Welding—If wet electrodes or electrodes with a high moisture content flux are used, hydrogen can be",
      "charged into the material. Cracking in a susceptible material from this cause is often called delayed",
      "cracking or underbead cracking.",
      "Corrosion Reactions—Most aqueous corrosion reactions produce hydrogen. Wet H S services and HF",
      "2",
      "acid services in which atomic hydrogen diffuses into the metal as the result of the corrosion reaction are",
      "two of the most severe and common examples. (See Wet H S Damage, 3.67, and Hydrogen Stress",
      "2",
      "Cracking in Hydrofluoric Acid, 3.41.) Sulfur and arsenic act as atomic hydrogen recombination poisons",
      "in wet H S and HF acid environments, respectively, that inhibit the reaction of atomic hydrogen to form",
      "2",
      "H gas, thus enabling a higher percentage of hydrogen atoms to diffuse into the metal. Cyanide can also",
      "2",
      "promote hydrogen charging by forming a complex with the surface films rendering them less protective.",
      "This in turn results in increased corrosion with associated increases in atomic hydrogen production. In",
      "very high strength, highly susceptible steels, the corrosion reaction alone, without the need for a",
      "recombination poison, can lead to HE cracking.",
      "Service in high-temperature [>400 °F (205 °C)] hydrogen gas atmospheres. Molecular hydrogen",
      "dissociates to form atomic hydrogen that can diffuse into the metal.",
      "Cleaning and pickling in acid solutions.",
      "Manufacturing—Melting practices or manufacturing processes, particularly where susceptible",
      "components are plated, e.g. high-strength bolts plated with cadmium, can lead to HE cracking. This is",
      "sometimes called hydrogen flaking.",
      "214 API RECOMMENDED PRACTICE 571",
      "Cathodic Protection—Hydrogen is formed on the surface of the protected metal, which can lead to HE",
      "cracking if the metal is susceptible.",
      "c) The effect is generally most pronounced at ambient temperatures, decreases rapidly above 150 °F (65 °C),",
      "and effectively disappears above about 300 °F (150 °C). The temperature above which it is no longer a",
      "practical concern in a given circumstance varies depending on the susceptibility of the material and the",
      "hydrogen charging environment.",
      "d) HE affects static properties to a much greater extent than impact properties. If the hydrogen is present and",
      "a sufficient stress is applied, failure can occur quickly.",
      "e) The amount of trapped hydrogen depends on the environment, surface reactions, and the presence of",
      "hydrogen traps in the metal such as imperfections, inclusions, and pre-existing flaws or cracks.",
      "f) The amount of hydrogen needed to have a measurable effect on the mechanical properties varies with the",
      "strength level, microstructure, and heat treatment for the alloy. In some cases, thresholds of critical hydrogen",
      "concentrations have been established.",
      "g) Stress to cause cracking can result from cooling during manufacture or from PWHT temperatures, residual",
      "stresses from welding, or applied loads.",
      "h) Thick wall components can be more vulnerable due to increased thermal stress during cool-down from",
      "operating temperatures, high restraint and potentially high stress concentrations at flaws or cracks, and",
      "because they take longer for hydrogen to diffuse out.",
      "i) In general, as strength increases, susceptibility to HE increases. Certain microstructures, such as",
      "untempered martensite, are more susceptible at the same strength level than tempered martensite. Carbon",
      "steel that is severely hydrogen charged will have lower fracture toughness than with no hydrogen.",
      "j) HE is reversible as long as cracking has not occurred. The hydrogen can be baked out at elevated",
      "temperature [400 °F (205 °C) or higher, typically around 600 °F (315 °C)]."
    ],
    "affected_units_equipment": [
      "a) Cr-Mo reactors, drums, exchanger shells, and piping in hydroprocessing units and catalytic reforming units",
      "can be susceptible to cracking if the weld HAZ hardness exceeds Brinell hardness number (HB) 225.",
      "b) Storage spheres are often made of higher-strength steels (>70 ksi specified minimum tensile strength) than",
      "common pressure vessel steels and are therefore more susceptible than most other refinery equipment if not",
      "stress relieved.",
      "c) Bolts and springs made of high-strength steel are very prone to HE cracking. Components that have a tensile",
      "strength above 150 ksi can absorb hydrogen during electroplating and crack prior to being put in service.",
      "d) Other services where HE is a concern include where susceptible materials such as high-strength valve",
      "components, instrument components, and similar are exposed to wet H S in FCC, hydroprocessing, amine,",
      "2",
      "SW, and other H S-containing services, as well as HF in alkylation units. For these services, equipment",
      "2",
      "manufactured using HE-resistant materials for the potentially susceptible components is typically selected,",
      "with the materials meeting the requirements of, e.g. NACE MR0103/ISO 17945. (See Wet H S Damage,",
      "2",
      "3.67, and Hydrogen Stress Cracking in Hydrofluoric Acid, 3.41.)",
      "e) Carbon steels normally used for vessels, piping, and other equipment in most refining applications have low",
      "strength/hardness and are usually not susceptible to HE as long as typical welding procedures and",
      "precautions regarding controlling the moisture in welding consumables are followed.",
      "DAMAGE MECHANISMS AFFECTING FIXED EQUIPMENT IN THE REFINING INDUSTRY 215"
    ],
    "appearance": [
      "a) HE by itself is not visible. It only appears when cracking occurs.",
      "b) Cracking resulting from HE can initiate subsurface but in most cases is surface breaking. (Figure 3-40-1 and",
      "Figure 3-40-2)",
      "c) HE cracking occurs at locations of high residual or tri-axial stresses (notches, restraint) and where the",
      "hardness and microstructure are conducive, such as in weld HAZs.",
      "d) On a macro-scale, there is typically little evidence of deformation. Cracking will appear to be brittle, with",
      "visible fracture surfaces having a brittle appearance. On a microscale, the material will contain less ductile",
      "fracture surface but must often be compared to a fracture without the presence of hydrogen.",
      "e) Under metallographic examination, cracking is typically branched. In higher-strength steels, cracking is often",
      "intergranular. (Figure 3-40-1)"
    ],
    "prevention_mitigation": [
      "a) Depending on the source of the hydrogen, choose an alloy composition, fabrication/heat treatment method,",
      "and hardness limit suitable for the intended service.",
      "b) Control the hardness of hardenable steels and PWHT to reduce hardness and temper residual stresses.",
      "c) During welding, use dry, low-hydrogen electrodes and preheating methods.",
      "d) If hydrogen diffused into the metal during welding is a concern, an elevated temperature bake-out [400 °F",
      "(205 °C) or higher, typically around 600 °F (315 °C)] may be required to drive the hydrogen out prior to cooling",
      "to ambient temperature.",
      "e) If hydrogen is expected to have diffused into the metal during operation, a similar elevated temperature bake",
      "out [400 °F (205 °C) or higher, typically around 600 °F (315 °C)] may be required to drive out the hydrogen",
      "out prior to welding for maintenance or repair.",
      "f) Heavy wall equipment in hot hydrogen service typically requires controlled shutdown and start-up procedures",
      "to control the pressurization sequence as a function of temperature.",
      "g) In corrosive aqueous services, a protective lining, cladding, or weld overlay can be applied to prevent the",
      "surface hydrogen reactions.",
      "h) Avoid the use of cadmium or other plating on high-strength bolts."
    ],
    "inspection_monitoring": [
      "a) PT, MT, or WFMT can be used for surface cracking inspection.",
      "b) Angle beam (e.g. SWUT or PAUT) may also be useful in finding as well as sizing HE cracks.",
      "c) RT often is not sufficiently sensitive to detect HE cracks.",
      "d) VT is not reliable for finding HE cracks.",
      "e) If the source of hydrogen is a low-temperature aqueous environment, hydrogen flux can be monitored using",
      "specialized instruments.",
      "216 API RECOMMENDED PRACTICE 571"
    ],
    "related_mechanisms": [
      "Also known as underbead cracking, delayed cracking, hydrogen-assisted cracking, and hydrogen flaking, SSC",
      "(covered in 3.67) and hydrogen stress cracking in HF acid (3.41) are closely related forms of HE."
    ],
    "references": [
      "1. W.E. Erwin and J.G. Kerr, The Use of Quenched and Tempered 2¼Cr-1Mo Steel for Thick Wall Reactor",
      "Vessels in Petroleum Refinery Processes: An Interpretive Review of 25 Years of Research and Application,",
      "WRC Bulletin 275, Welding Research Council, Shaker Heights, OH.",
      "2. R.S. Treseder, “Guarding Against Hydrogen Embrittlement,” Chemical Engineering Magazine, Chemical",
      "Week Publishing, June 1981.",
      "3. ASM Handbook—Corrosion, Volume 13, ASM International, Materials Park, OH.",
      "4. Corrosion Basics—An Introduction, NACE International, Houston, TX, 1984, pp. 120–121.",
      "5. NACE MR0103/ISO 17945, Petroleum, petrochemical and natural gas industries—Metallic materials",
      "resistant to sulfide stress cracking in corrosive petroleum refining environments, NACE International,",
      "Houston, TX.",
      "DAMAGE MECHANISMS AFFECTING FIXED EQUIPMENT IN THE REFINING INDUSTRY 217",
      "(a)",
      "(b)",
      "Figure 3-40-1—(a) Cracking due to HE of a high-strength steel tube.",
      "(b) Intergranular crack emanating from surface in the tube.",
      "218 API RECOMMENDED PRACTICE 571",
      "(a)",
      "(b)",
      "Figure 3-40-2—(a) HE of a martensitic stainless steel pump component. (b) High-magnification",
      "fractograph of the fracture surface showing intergranular nature of the cracking.",
      "DAMAGE MECHANISMS AFFECTING FIXED EQUIPMENT IN THE REFINING INDUSTRY 219"
    ]
  },
  {
    "id": "3.41",
    "name": "Hydrogen Stress Cracking in Hydrofluoric Acid",
    "section": "3.41",
    "summary": "Hydrogen stress cracking is a form of environmental cracking that can occur in high-strength low-alloy (HSLA) steels and carbon steels with highly localized zones of high hardness in the weld metal and HAZ, as the result of exposure to aqueous HF acid environments.",
    "description": "Hydrogen stress cracking is a form of environmental cracking that can occur in high-strength low-alloy (HSLA) steels and carbon steels with highly localized zones of high hardness in the weld metal and HAZ, as the result of exposure to aqueous HF acid environments.",
    "aliases": [],
    "affected_materials": [
      "Carbon steel and low-alloy steels."
    ],
    "critical_factors": [
      "a) Steel hardness, strength, and stress are the critical materials factors.",
      "b) Susceptibility increases with increasing hardness. Steels with hardness levels above HRC 22 (HB 237) are",
      "highly susceptible. Time-to-failure decreases as the hardness, which directly correlates to strength level,",
      "increases, i.e. higher-strength steels are more susceptible.",
      "c) Under high levels of applied or residual tensile stress (from cold-forming or welding), embrittlement resulting",
      "from the hydrogen charged into the steel by the corrosion reaction in HF [i.e. hydrogen embrittlement (see",
      "3.40)] results in cracking of susceptible steels.",
      "d) Cracking may occur very rapidly, within hours after exposure to the HF environment, or considerable time",
      "may pass before cracking initiates.",
      "e) In low-alloy steels, but also potentially in carbon steel, particularly with low-heat-input welds, hard",
      "microstructures may arise in the weld and HAZs as the result of high hardenability and inadequate heat",
      "treatment."
    ],
    "affected_units_equipment": [
      "a) All piping and equipment exposed to HF acid at any concentration with hardness levels above the",
      "recommended limit are subject to hydrogen stress cracking.",
      "b) HSLA steels used for components such as ASTM A193-B7 bolts as well as valve and compressor parts are",
      "susceptible.",
      "c) ASTM A193-B7M bolts can be susceptible if overtorqued."
    ],
    "appearance": [
      "a) This mode of cracking can only be confirmed by metallographic examination. The cracking will be primarily",
      "transgranular in carbon steel. In high-strength steel, it may be intergranular.",
      "b) Cracks are surface breaking and are usually associated with weldments."
    ],
    "prevention_mitigation": [
      "a) Weld procedure qualification, chemistry controls, and PWHT are the methods used to avoid high-hardness",
      "HAZs.",
      "220 API RECOMMENDED PRACTICE 571",
      "b) Welding controls are employed to minimize the potential for hard welds and HAZs in carbon steel and low",
      "alloy steels. (See e.g. NACE SP0472.) Typical options used in HF service include the following.",
      "Use of carbon steels with carbon equivalent (CE) and RE chemistry controls. CE is defined as:",
      "CE = %C + %Mn/6+ %(Cr + Mo + V)/5 + %(Cu + Ni)/15.",
      "RE controls are described in Hydrofluoric Acid Corrosion, 3.38.3 k).",
      "PWHT, which is beneficial in reducing the hardness and residual stresses that contribute to hydrogen",
      "stress cracking.",
      "Use of exempt welding process/filler metal combinations.",
      "Production weld metal hardness testing to ensure hardness < HB 200.",
      "c) ASTM A193 grade B7M bolts are softer and lower strength than B7 bolts and are considered resistant to",
      "cracking.",
      "d) Alloy cladding or nonmetallic coatings that provide an effective barrier and protect the surface of the steel",
      "from corrosion and hydrogen permeation will prevent cracking.",
      "e) Alloy 400 is not susceptible to this form of cracking but may be susceptible to SCC, particularly in the non",
      "stress-relieved condition. (See 3.39.) DMW between Alloy 400 and carbon steel may also be susceptible to",
      "cracking when exposed to HF. (See 3.27.)"
    ],
    "inspection_monitoring": [
      "a) Surface-breaking cracks can be found by PT, MT, or WFMT.",
      "b) Angle beam UT (SWUT or PAUT) may also be useful for finding or determining the depth of cracks. Straight",
      "beam UT can identify cracked bolts.",
      "c) ACFM can be used in lieu of WFMT for crack detection; however, it is highly operator dependent.",
      "d) Hardness testing of weld metal and bolting is the best method to determine the susceptibility of suspect",
      "material.",
      "Zones of high hardness can sometimes be found on the process side in weld cover passes and",
      "attachment welds that are not tempered (softened) by subsequent passes."
    ],
    "related_mechanisms": [
      "This is the same mechanism (i.e. HE, 3.40) that is responsible for SSC in wet H S environments except that HF",
      "2",
      "acid corrosion is generating the hydrogen. Blistering, HIC, and SOHIC damage in HF acid is similar to that found",
      "in wet H S. (See 3.67.) See also Hydrofluoric Acid Stress Corrosion Cracking of Nickel Alloys, 3.39.",
      "2"
    ],
    "references": [
      "1. J.D. Dobis, D.R. Clarida and J.P. Richert, “Survey Reveals Nature of Corrosion in HF Alkylation Units,” Oil",
      "and Gas Journal, Vol. 93, No. 10, March 6, 1995, pp. 63–68.",
      "2. J. Gutzeit, R.D. Merrick, and L.R. Scharfstein, “Corrosion in Petroleum Refining and Petrochemical Operations,”",
      "Metals Handbook, Volume 13, ASM International, Materials Park, OH, 1987, pp. 1262–1287.",
      "3. NACE SP0472, Methods and Controls to Prevent In-service Environmental Cracking of Carbon Steel",
      "Weldments in Corrosive Petroleum Refining Environments, NACE International, Houston, TX.",
      "DAMAGE MECHANISMS AFFECTING FIXED EQUIPMENT IN THE REFINING INDUSTRY 221"
    ]
  },
  {
    "id": "3.42",
    "name": "Liquid Metal Embrittlement",
    "section": "3.42",
    "summary": "Liquid metal embrittlement (LME) is a form of cracking that results when certain molten or liquid metals (the embrittler) come in contact with specific alloys. Cracking can be very sudden and brittle in nature. Laboratory experiments have demonstrated that, for some metal/embrittler couples, embritt",
    "description": "Liquid metal embrittlement (LME) is a form of cracking that results when certain molten or liquid metals (the embrittler) come in contact with specific alloys. Cracking can be very sudden and brittle in nature. Laboratory experiments have demonstrated that, for some metal/embrittler couples, embrittlement can also occur at temperatures below the embrittler melting point (solid metal embrittlement).",
    "aliases": [],
    "affected_materials": [
      "Many commonly used materials including carbon steel, low-alloy steels, high-strength steels, 300 series SS,",
      "nickel alloys, copper alloys, aluminum alloys, and titanium alloys."
    ],
    "critical_factors": [
      "a) LME occurs in very specific combinations of metals in contact with low-melting-point metals such as zinc,",
      "mercury, cadmium, lead, copper, and tin. Combinations of industrial significance are shown in Table 3-42-1.",
      "b) High tensile stress promotes cracking; however, cracking can initiate simply through contacting the molten",
      "metal with the susceptible alloy. Very small quantities of the low-melting-point metal are sufficient to cause",
      "LME.",
      "c) The embrittler can be external to the metal, such as zinc on the surface of stainless steel, or the embrittler",
      "can be internal to the metal, such as the lead in a leaded free-machining steel.",
      "d) Tensile stress contributes to high crack propagation rates. Cracking under load can be extremely rapid such",
      "that cracks may pass through the wall within seconds of contact with the molten metal.",
      "e) In cases where embrittlement is severe, fracture occurs at virtually zero percent strain.",
      "f) A susceptible metal in contact with or contaminated with a low-melting metal will not crack while at low",
      "temperatures but may crack later when the temperature rises above the melting temperature of the low",
      "melting alloy."
    ],
    "affected_units_equipment": [
      "a) In refining, LME is relevant and of most concern after a fire, after failure of an instrument containing mercury",
      "(Hg) that leaks into or onto equipment, or where the incoming crude contains mercury.",
      "b) During a fire, molten metals may drip onto or contact a susceptible metal. Examples include melted zinc",
      "galvanizing, cadmium electrical housings, cadmium plated bolts, studs, or nuts, tin or lead from solders, and",
      "melted copper components.",
      "Probably the most relevant example in refining is 300 series SS piping or vessels near or in contact with",
      "(or previously rubbed against) galvanized steel where the zinc melts during a subsequent fire and cracks",
      "the stainless steel. (Figure 3-42-1 and Figure 3-42-2)",
      "c) Failure of process instruments that utilize mercury can introduce the liquid metal into refinery streams.",
      "(Figure 3-42-3)",
      "d) Mercury is found in some crude oils and can condense in the atmospheric tower overhead system, thereby",
      "embrittling brass, Alloy 400, titanium, or aluminum exchanger components.",
      "e) LME of aluminum components has occurred in LNG facilities and cryogenic gas plant components due to",
      "condensation of liquid mercury.",
      "222 API RECOMMENDED PRACTICE 571"
    ],
    "appearance": [
      "a) Damage resulting from LME will appear as brittle cracks in an otherwise ductile material. LME can only be",
      "confirmed through metallography by the presence of intergranular cracks, usually filled with the low-melting",
      "metal.",
      "b) Techniques such as spectrographic analysis may be required to confirm the presence of the molten metal",
      "species."
    ],
    "prevention_mitigation": [
      "a) LME can only be prevented by protecting metal surfaces from coming into contact with the low-melting metal.",
      "For example, galvanized steel components should not be welded to 300 series SS. 300 series SS should be",
      "protected to avoid contact with galvanized components and overspray from inorganic zinc and other zinc",
      "containing coatings.",
      "b) Once cracking from LME has initiated, grinding out the affected area is unlikely to be an acceptable or",
      "practical fix."
    ],
    "inspection_monitoring": [
      "a) Cracks are often visually apparent.",
      "b) Cracks in carbon and low-alloy steels and other ferritic materials can be detected with MT or WFMT",
      "examination. For 300 series SS, nickel-based alloys, and other nonmagnetic materials, PT examination can",
      "be used.",
      "c) Inspection for LME after a fire should be focused where molten metal has dripped on equipment and",
      "solidified.",
      "d) Because of the high density of mercury, RT has been used to locate deposits inside equipment, piping, and",
      "tubes. A boroscope can also be used to visually detect liquid mercury inside equipment."
    ],
    "related_mechanisms": [
      "LME is also referred to as liquid metal cracking. Nickel alloys are susceptible to a similar mechanism caused by",
      "the nickel-nickel sulfide eutectic that forms at 1157 °F (625 °C)."
    ],
    "references": [
      "1. ASM Handbook—Failure Analysis and Prevention, Volume 11, ASM International, Materials Park, OH.",
      "2. C.P. Dillon, Corrosion Control in the Chemical Process Industries, Materials Technology Institute (printed by",
      "NACE), MTI Publication No 45, Second Edition, St. Louis, MO, 1994, pp. 84–85.",
      "DAMAGE MECHANISMS AFFECTING FIXED EQUIPMENT IN THE REFINING INDUSTRY 223",
      "Table 3-42-1—Some LME Couples Susceptible to Embrittlement (See Note)",
      "Susceptible Alloy Molten Metal",
      "Carbon steel Lead, cadmium",
      "Low-alloy steel and high-strength steels Lead, cadmium",
      "300 series SS Zinc, copper, high-copper brazing alloys",
      "Copper alloys Mercury, lead, lead-tin solders",
      "Alloy 400 Mercury",
      "Nickel alloys Mercury, lead",
      "Aluminum alloys Mercury, tin",
      "Titanium Mercury",
      "NOTE Laboratory testing has shown that there are other molten metals that will embrittle the susceptible alloys listed.",
      "However, the information in Table 3-34-1 is limited to those molten metals known to be of significance to the refining and",
      "petrochemical industries.",
      "Figure 3-42-1—Sketch of a stainless steel elbow that suffered liquid",
      "metal embrittlement as the result of dripping molten zinc during a fire.",
      "224 API RECOMMENDED PRACTICE 571",
      "Figure 3-42-2—Photomicrograph of a section of the elbow in Figure 3-40-1, illustrating",
      "the intergranular nature of zinc-filled cracks in stainless steel.",
      "Figure 3-42-3—LME of Monel caused by mercury in an FCC gas plant overhead drum.",
      "DAMAGE MECHANISMS AFFECTING FIXED EQUIPMENT IN THE REFINING INDUSTRY 225"
    ]
  },
  {
    "id": "3.43",
    "name": "Mechanical Fatigue (Including Vibration-induced Fatigue)",
    "section": "3.43",
    "summary": "a) Fatigue cracking is a mechanical form of degradation that occurs when a component is exposed to cyclical stresses for an extended period, e.g. from dynamic loading due to vibration, water hammer, or unstable fluid flow, often resulting in sudden, unexpected thru-wall cracking. b) These stresses c",
    "description": "a) Fatigue cracking is a mechanical form of degradation that occurs when a component is exposed to cyclical stresses for an extended period, e.g. from dynamic loading due to vibration, water hammer, or unstable fluid flow, often resulting in sudden, unexpected thru-wall cracking. b) These stresses can arise from either mechanical loading or thermal cycling and are typically well below the yield strength of the material. This section focuses on mechanical loading, while the effects of thermal cycling are covered in 3.64 on thermal fatigue.",
    "aliases": [],
    "affected_materials": [
      "All engineering alloys are subject to fatigue cracking although the stress levels and number of cycles necessary",
      "to cause failure can vary by material."
    ],
    "critical_factors": [
      "a) Geometry, stress level, number of cycles, and material properties (strength, hardness, microstructure) are",
      "predominant factors in determining the fatigue resistance of a component. The amplitude and frequency of",
      "vibrations (related to stress level and number of cycles) in vibrating equipment such as piping are also critical",
      "factors. There is a high likelihood of cracking when the input vibrational load is synchronous or nearly",
      "synchronizes with the natural or harmonic frequency of the component.",
      "b) Design Factors—Fatigue cracks usually initiate on the surface at notches or stress risers under cyclic loading.",
      "For this reason, design of a component is the most important factor in determining a component’s resistance",
      "to fatigue cracking. Common surface features that can lead to the initiation of fatigue cracks, because they",
      "act as stress concentrations, include:",
      "key holes on drive shafts of rotating equipment,",
      "mechanical notches (sharp corners or groves),",
      "weld joint flaws and/or mismatches,",
      "tool markings,",
      "grinding marks,",
      "lips on drilled holes,",
      "thread root notches, and",
      "corrosion.",
      "In vibrating or shaking equipment, especially piping, a lack of or improperly placed support or stiffening can",
      "lead to cracks initiating at the types of stress risers or notches listed above. The normal toe or edge of a",
      "properly made, Code-acceptable weld can provide the stress concentration to initiate a fatigue crack in badly",
      "vibrating or shaking equipment. Often the cracks will form at the location(s) where the vibrating or shaking",
      "equipment is fixed and prevented from moving with the adjacent component. This situation most often needs",
      "to be addressed by reducing the amount of vibration or shaking.",
      "c) Metallurgical issues and microstructure.",
      "Some materials such as titanium, carbon steel, and low-alloy steel have an “endurance limit.” In such",
      "cases, the number of cycles to fatigue fracture increases with decreasing stress amplitude until a stress",
      "226 API RECOMMENDED PRACTICE 571",
      "amplitude endurance limit is reached below which fatigue cracking will not occur, regardless of the",
      "number of cycles.",
      "For alloys with endurance limits, there is a correlation between ultimate tensile strength (UTS) and the",
      "minimum stress amplitude necessary to initiate fatigue cracking, i.e. the endurance limit. The ratio of",
      "endurance limit to UTS is typically between 0.4 and 0.5.",
      "300 series SS, 400 series SS, aluminum, and most other non-ferrous alloys have a fatigue characteristic",
      "that does not exhibit an endurance limit. This means that fatigue fracture can be achieved under cyclic",
      "loading eventually, given enough cycles, regardless of stress amplitude. Maximum cyclic stress",
      "amplitude for design is selected by determining the cyclic stress necessary to cause fracture in the",
      "number of cycles the component needs to withstand in its lifetime. This is typically 106 to 107 cycles.",
      "The endurance limit described in Item 1 above primarily applies to smooth bars and similar configurations",
      "as might be found in a pump shaft. For welded components, such as piping or other situations where",
      "inherent discontinuities, flaws, or other high stress concentrations exist, the crack initiation portion of",
      "fatigue life is essentially eliminated, leaving only the crack growth portion. This situation effectively",
      "eliminates the existence of the endurance limit. Thus, the concept of the endurance limit generally cannot",
      "be taken advantage of with vibrating or shaking equipment.",
      "Inclusions found in metal can have an accelerating effect on fatigue cracking. This is of importance when",
      "dealing with older, “dirty” steels or weldments, as these often have inclusions and discontinuities that can",
      "degrade fatigue resistance.",
      "Heat treatment can have an effect on fatigue resistance of a metal. In general, finer-grained",
      "microstructures tend to perform better than coarse grained. Heat treatments such as quenching and",
      "tempering can improve fatigue resistance of carbon and low-alloy steels."
    ],
    "affected_units_equipment": [
      "a) Socket welds and small-bore piping (e.g. bypass lines, minimum flow loops) associated with or near pumps,",
      "compressors, or other rotating or reciprocating equipment that are not properly gusseted and supported.",
      "b) Small branch connections with unsupported valves or controllers that may see vibration from adjacent",
      "equipment and/or wind. For small components, resonance can also produce a cyclic load and should be",
      "taken into consideration during design and reviewed for potential problems after installation.",
      "c) Safety-relief valves that are subject to chatter, premature pop-off, fretting, and failure to operate properly.",
      "d) High-pressure-drop control valves or steam-reducing stations that can cause serious vibration problems in",
      "connected piping.",
      "e) Rotating shafts on centrifugal pumps and compressors that have stress concentrations due to changes in",
      "radii and keyways.",
      "f) Heat exchanger tubes that may be susceptible to vortex shedding.",
      "g) Pressure swing absorber vessels in hydrogen purification units.",
      "h) Transient conditions (such as start-ups, shutdowns, upsets, etc.) can create intermittent, but severe, vibrating",
      "conditions."
    ],
    "appearance": [
      "a) Damage is usually in the form of a crack emanating from a point of high stress concentration or discontinuity",
      "such as thread, a weld (Figure 3-43-1 to Figure 3-43-4), or the corner of a keyway in a shaft.",
      "DAMAGE MECHANISMS AFFECTING FIXED EQUIPMENT IN THE REFINING INDUSTRY 227",
      "b) The signature mark of a fatigue failure is a “clam-shell”-type fingerprint that has concentric rings called “beach",
      "marks” emanating from the crack initiation site (Figure 3-43-5 to Figure 3-43-8). This signature pattern results",
      "from the “waves” of crack propagation that occur during cycles above the threshold loading. These concentric",
      "cracks continue to propagate until the cross-sectional area is reduced to the point where failure due to tensile",
      "overload occurs.",
      "c) Cracks nucleating from a surface stress concentration or defect will typically result in a single “clam shell”",
      "fingerprint. (Figure 3-43-8)",
      "d) Cracks resulting from cyclical overstress of a component without one significant, isolated stress concentration",
      "point will typically result in a fatigue failure with multiple points of nucleation and hence multiple “clam shell”",
      "fingerprints. These multiple nucleation sites, often called “ratchet markings,” are the result of microscopic",
      "yielding that occurs when the component is momentarily cycled above its yield strength. (Figure 3-43-9)"
    ],
    "prevention_mitigation": [
      "a) Piping and other fixed equipment.",
      "The best defense against fatigue cracking is good design that helps minimize stress concentration of",
      "components that are in cyclic service.",
      "Fatigue cracking in piping can usually be eliminated or reduced through proper design and the use of",
      "properly placed support and vibration dampening equipment. Material upgrades are not usually a",
      "solution.",
      "Install gussets or stiffeners on small-bore connections so that they cannot move independently of the",
      "larger pipe or other component to which they are connected. Eliminate unnecessary connections.",
      "Vortex shedding can be minimized at the outlet of control valves and safety valves through proper side",
      "branch sizing and flow stabilization techniques.",
      "Vibration effects may be shifted when a vibrating section is anchored. Special studies may be necessary",
      "before anchors or dampeners are provided, unless the vibration is eliminated by removing the source.",
      "Assure good fit-up and smooth transitions for welds. Employ a gradual bore taper on the thicker",
      "component when transitioning between different pipe schedules.",
      "Minimize weld defects as these can accelerate fatigue cracking.",
      "Minimize grinding marks, nicks, and gouges on the surface of components subject to cyclic loading.",
      "Use low-stress stamps and marking tools.",
      "b) Rotating equipment.",
      "Allow for a generous radius along edges and corners, particularly in shaft keyways.",
      "Remove any burrs or lips caused by machining.",
