Repository: NoranDh/MECC-team21

File: data/api571_mechanisms_clean.json (part 11 of 13)
[
      "d) Permanently mounted thickness monitoring sensors can be used.",
      "e) ER corrosion probes and corrosion coupons have been used for corrosion monitoring."
    ]
  },
  {
    "id": "3.51",
    "name": "Phosphoric Acid Corrosion",
    "section": "3.51",
    "summary": "Phosphoric acid is most often used as a catalyst in polymerization units. It can cause corrosion of carbon steel, depending on water content. Corrosion is typically localized to where the conditions for causing corrosion exist.",
    "description": "Phosphoric acid is most often used as a catalyst in polymerization units. It can cause corrosion of carbon steel, depending on water content. Corrosion is typically localized to where the conditions for causing corrosion exist.",
    "affected_materials": [
      "For materials typically used or considered for this application, the order of increasing resistance is carbon steel,",
      "304L SS, 316L SS, Alloy 20, and Alloy 825. The “L” (low carbon content) grades of stainless steels are preferable",
      "to straight grades to reduce the risk of sensitization and intergranular corrosion."
    ],
    "critical_factors": [
      "a) Acid concentration, water content (i.e. the presence of water), temperature, and contaminants are the critical",
      "factors.",
      "b) Solid phosphoric acid catalysts are not corrosive to carbon steel unless free water is present. When water is",
      "present, severe corrosion of carbon steel may occur.",
      "A small amount of water in contact with the catalyst can create a very concentrated (non-diluted) acid.",
      "Corrosion can penetrate a ¼-in. (6-mm) thick steel tube in 8 hr.",
      "c) Corrosion rates increase with increasing temperature.",
      "d) Contaminants such as chlorides, fluorides, and other halide salts can increase phosphoric acid corrosion",
      "rates.",
      "e) Most corrosion probably results from water washing operations during shutdowns.",
      "f) Low points that may collect water are subject to localized corrosion."
    ],
    "affected_units_equipment": [
      "a) Piping and equipment in polymerization units where water mixes with catalyst.",
      "b) Corrosion is usually found in low points and low-velocity areas where there is little or no circulation. Examples",
      "include piping manifolds, bypass lines, dead-legs, partial penetration welds, the bottom of kettle-type",
      "reboilers, and exchangers where there is sufficient residence time to permit the settling of acid droplets."
    ],
    "appearance": [
      "The corrosion mainly occurs as localized thinning with either a pitted or more general (smoother) appearance on",
      "the attacked carbon steel surface. Sensitized stainless steel will suffer intergranular corrosion."
    ],
    "prevention_mitigation": [
      "a) Water content (i.e. moisture content) should be limited to less than 400 ppm.",
      "b) Where water cannot be eliminated, selective upgrading to corrosion-resistant materials is the practical option.",
      "c) Type 304L SS is satisfactory for phosphoric acid concentration of 100 % up to about 120 °F (50 °C). Type",
      "316L SS is required from 120 °F to 225 °F (50 °C to 105 °C).",
      "d) Type 316L SS and Alloy 20 are effective at concentrations up to 85 % at boiling temperatures.",
      "264 API RECOMMENDED PRACTICE 571",
      "e) At even higher temperatures above boiling, where the liquid acid is still present, Alloy 825 may be needed."
    ],
    "inspection_monitoring": [
      "a) UT and RT can be used to detect and measure loss of thickness.",
      "b) Permanently mounted thickness monitoring sensors can be used.",
      "c) The water from the first column overhead receiver should be monitored for iron content. In addition, it is",
      "advisable to monitor temperatures, pH, water content (e.g. by installing a moisture analyzer), and for",
      "phosphoric acid carryover past the reactor.",
      "d) Online corrosion monitoring can be performed using ER probes and/or corrosion coupons in the water draw",
      "from the first column overhead condenser and the reboiler."
    ]
  },
  {
    "id": "3.52",
    "name": "Polythionic Acid Stress Corrosion Cracking",
    "section": "3.52",
    "summary": "a) Intergranular SCC that can occur in sensitized austenitic stainless steels and some Ni alloys (Alloy 800 and Alloy 600) when sulfide scale formed on the surface during operation is exposed to air and moisture. The combination of sulfide scale, air (i.e. oxygen), and moisture creates sulfur acids ",
    "description": "a) Intergranular SCC that can occur in sensitized austenitic stainless steels and some Ni alloys (Alloy 800 and Alloy 600) when sulfide scale formed on the surface during operation is exposed to air and moisture. The combination of sulfide scale, air (i.e. oxygen), and moisture creates sulfur acids on the surface that then cause polythionic acid stress corrosion cracking (PTA SCC). It normally occurs during shutdowns or start-ups. b) Usually occurs adjacent to welds or in high-stress areas. c) Cracking may propagate rapidly through the wall thickness of piping and components in a matter of minutes or hours.",
    "affected_materials": [
      "Austenitic stainless steels (300 series SS) and austenitic alloys (Alloy 600/600H and Alloy 800/800H/800HT).",
      "Alloys 625 and 825 are also susceptible but require extended periods at much higher temperatures [>1200 °F",
      "(650 °C)] to sensitize."
    ],
    "critical_factors": [
      "a) A combination of environment, susceptible material, and tensile stress are required.",
      "Environment—Susceptible metals form a surface sulfide scale when exposed to sulfur compounds in a",
      "high-temperature reducing process environment. The scale may then react with air (oxygen) and",
      "moisture to form sulfur acids (polythionic acids, H SO ).",
      "2 x 6",
      "Material—The material must be susceptible to sensitization and in a sensitized condition.",
      "Tensile Stress—The stress can be residual or applied.",
      "b) Affected alloys become sensitized during exposure to elevated temperatures during manufacture, welding,",
      "or high-temperature service. Sensitization refers to the composition/time/temperature-dependent formation",
      "of chromium carbides in the grain boundaries of the metal. Sensitization occurs in the 700 °F to 1500 °F",
      "(370 °C to 815 °C) temperature range. However, chemically stabilized grades of stainless steel, e.g. Types",
      "321 and 347, can withstand service temperatures greater than 700 °F without suffering detrimental",
      "sensitization. Some refiners permit the use of these alloys at temperatures substantially greater than 700 °F",
      "without requiring thermal stabilization.",
      "c) The carbon content and the thermal history of the alloy have a significant effect on sensitization susceptibility.",
      "Regular and high carbon grades of stainless steels such as Types 304/304H and 316/316H are particularly",
      "susceptible to sensitizing in the weld HAZ. Low carbon “L” grades (<0.03 % C) are less susceptible and",
      "usually can be welded without sensitizing. The L grades will not sensitize provided long-term operating",
      "temperatures do not exceed about 750 °F (400 °C).",
      "d) Residual tensile stresses in most components, especially in non-stress-relieved welds, are usually sufficient",
      "to promote cracking and are the most common source of the tensile stress needed to cause cracking."
    ],
    "affected_units_equipment": [
      "a) All units where sensitized alloys are used in high-temperature sulfur-containing environments. Commonly",
      "damaged equipment includes heat exchanger tubes and components, furnace tubes, and piping.",
      "b) Fired heaters burning oil, gas, coke, and most other sources of fuel may be affected depending on sulfur",
      "levels in the fuel and combustion conditions in the firebox. (Fuel-rich conditions will favor formation of sulfide",
      "scales instead of oxide scales.) In places where there are environmental restrictions on the burning of high",
      "sulfur fuels, the occurrences of fire-side PASCC have diminished.",
      "266 API RECOMMENDED PRACTICE 571",
      "c) FCC Units—Air rings, plenums, slide valves, cyclone components, expansion joint bellows, and piping.",
      "d) Hydroprocessing Units—Heater tubes, hot feed/effluent exchanger tubes, pressure vessels (including heat",
      "exchangers and reactors), piping, and bellows.",
      "e) Crude and Coker Units—Heater tubes and piping.",
      "f) Boilers and other high-temperature equipment exposed to sulfur-containing combustion products can also",
      "be susceptible if sensitized alloys are involved."
    ],
    "appearance": [
      "a) Typically occurs next to welds (Figure 3-52-1 and Figure 3-52-4) but can also occur in the base metal. It is",
      "usually quite localized and may not be evident until a leak appears during start-up or, in some cases,",
      "operation.",
      "b) Cracking propagates intergranularly. (Figure 3-52-2 and Figure 3-52-5)",
      "c) Corrosion or loss in thickness is usually negligible."
    ],
    "prevention_mitigation": [
      "a) If potentially susceptible equipment will be opened or exposed to air, preventive measures should be taken",
      "to minimize or eliminate PTA SCC. These include (i) flushing the equipment during or immediately after",
      "shutdown with alkaline or soda ash solution to neutralize the acids formed after shutdown and exposure to",
      "air and moisture or (ii) purging with dry nitrogen or nitrogen/ammonia during the shutdown to prevent air",
      "exposure and the formation of polythionic acids. Refer to guidelines in NACE SP0170.",
      "b) Furnace tubes that have coke on the tube ID should undergo some form of decoking process prior to or",
      "concurrent with the alkaline washing if the tube IDs will be exposed to air. Alkaline washing with coke present",
      "has low effectiveness. Refer to NACE SP0170 for guidance.",
      "c) Keeping the firebox heated above the dew point to prevent acids from forming on the heater tube internal",
      "surfaces, if practical, will also prevent PTA SCC. This can also be accomplished by using dehumidification",
      "equipment to reduce the water dew point inside the tubes below ambient.",
      "d) Low carbon grades of stainless steel such as 304L, 316L, and 317L provide some measure of improvement",
      "over higher carbon grades. The L grades will sensitize if exposed more than several hours above about",
      "1000 °F (540 °C) or long-term above 750 °F (400 °C).",
      "e) Improved resistance to PTA SCC cracking can be achieved with chemically stabilized versions of these alloys",
      "containing small amounts of titanium (Ti) or niobium (Nb) and tantalum (Ta). [Note that niobium was also",
      "called columbium (Cb), but niobium is now the generally accepted name.] Types 321 and 347 SS are the",
      "chemically stabilized grades of austenitic stainless steel most commonly used. Alloy 20Cb-3 as well as Alloys",
      "825 and 625 are also chemically stabilized.",
      "f) Supplemental requirements in ASTM specifications provide for mill products to be delivered in a thermally",
      "stabilized condition rather than simply solution annealed. This heat treatment will minimize potential",
      "sensitization problems at higher temperatures, e.g. as found in a heater.",
      "g) A thermal stabilization heat treatment at 1650 °F (900 °C) may be applied to chemically stabilized austenitic",
      "stainless steel welds after all welding is complete to reduce sensitization and PTA SCC susceptibility at the",
      "welds. This heat treatment is also applied after welding material that was thermally stabilized in the mill in",
      "order to restore the thermal stabilization destroyed by the heat of welding.",
      "h) The degree of sensitization and resultant susceptibility to PTA SCC can be determined by laboratory",
      "corrosion testing according to ASTM A262 Practice C. This test is also used as a quality control check at the",
      "DAMAGE MECHANISMS AFFECTING FIXED EQUIPMENT IN THE REFINING INDUSTRY 267",
      "mill on chemically stabilized grades, with a sensitizing heat treatment applied prior to testing in order to",
      "assess resistance to sensitization."
    ],
    "inspection_monitoring": [
      "a) PTA SCC is most effectively managed by prevention rather than through inspection. PTA SCC can be an",
      "inspection challenge because the cracking may not occur until well into a turnaround.",
      "b) Monitoring for PTA SCC cracking during operation is not effective. Conditions causing the cracking are not",
      "usually present while the unit is online.",
      "c) PT examination is the most common method used to detect PTA SCC. (Figure 3-52-1 and Figure 3-52-3)",
      "However, because the cracks are filled with a tight deposit, flapper wheel sanding or grinding may be needed",
      "to improve the PT sensitivity.",
      "d) ECT can detect surface cracks on the crack initiation side.",
      "e) AET has had some success in detecting and locating PTA SCC. However, results sometimes can be",
      "inconclusive, and quality AET data may be difficult to obtain.",
      "f) Angle beam UT (SWUT and PAUT) crack detection techniques may be useful depending on thickness,",
      "metallurgy, and accessibility considerations and limitations.",
      "g) FMR can be used to determine the degree and extent of sensitization."
    ]
  },
  {
    "id": "3.53",
    "name": "Refractory Degradation",
    "section": "3.53",
    "summary": "Both thermally insulating and erosion-resistant refractories are susceptible to various forms of mechanical damage (cracking, spalling, and erosion) as well as corrosion due to oxidation, sulfidation, and other high- temperature mechanisms. High skin temperatures on the base metal being protected ma",
    "description": "Both thermally insulating and erosion-resistant refractories are susceptible to various forms of mechanical damage (cracking, spalling, and erosion) as well as corrosion due to oxidation, sulfidation, and other high- temperature mechanisms. High skin temperatures on the base metal being protected may result from refractory damage.",
    "affected_materials": [
      "Refractory materials include insulating ceramic fibers, castables, refractory brick, and plastic refractories."
    ],
    "critical_factors": [
      "a) Refractory design, selection, and installation are the keys to minimizing damage. Anchor materials need to",
      "be selected properly. Process environment factors are also critical.",
      "b) Refractory lined equipment should be designed to handle the erosion, thermal shock, and thermal expansion",
      "to be encountered in service.",
      "c) Refractory type and density need to be selected to resist abrasion and erosion based on service",
      "requirements.",
      "d) Needles and other fillers need be compatible with the process environment composition and temperature.",
      "e) Dryout schedules, cure times, and application procedures should be in accordance with the manufacturer’s",
      "specifications and the appropriate ASTM requirements.",
      "f) Anchor materials need to be compatible with the thermal coefficient of expansion of the base metal.",
      "g) Anchors need to be resistant to oxidation in high-temperature services.",
      "h) Anchors need to be resistant to condensing sulfurous acids in heaters and flue gas environments.",
      "i) In erosive services, refractory may be washed away or thinned, exposing the anchoring system. (Figure 3-53-1)",
      "j) Coke deposits may develop behind refractory and promote cracking and deterioration.",
      "k) Refractories can suffer vibration damage.",
      "l) Refractories can be damaged by exposure to moisture."
    ],
    "affected_units_equipment": [
      "a) Refractories are extensively used in FCC reactor regenerator vessels, piping, cyclones, slide valves, and",
      "internals.",
      "b) Refractories are also used in fluid coker units, in cold shell catalytic reforming reactors, and in waste heat",
      "boilers and thermal reactors in sulfur plants.",
      "c) Boiler and heater fireboxes, floors, and stacks that use refractory are also affected."
    ],
    "appearance": [
      "a) Refractory may show signs of excessive cracking, spalling or lift-off from the substrate, softening, or general",
      "degradation.",
      "DAMAGE MECHANISMS AFFECTING FIXED EQUIPMENT IN THE REFINING INDUSTRY 273",
      "b) A potential warning sign of vibration damage to refractories is visible damage and failure of the refractory or",
      "the anchoring system."
    ],
    "prevention_mitigation": [
      "a) Proper selection, design, and installation of refractory, anchors, and fillers are the keys to minimizing",
      "refractory damage and failure.",
      "b) Operating parameters should be monitored to identify process upsets (e.g. temperature excursions or loss",
      "of flame) and cyclic operation that may impact the integrity and effectiveness of the refractory lining.",
      "Refractory degradation should be taken into account as a potential damage mechanism when selecting",
      "IOWs."
    ],
    "inspection_monitoring": [
      "a) Refractory and ferrules (tubesheets) should be visually inspected looking for signs of chemical degradation",
      "or mechanical degradation (e.g. spalling, slumping, or cracking of ferrules) during equipment outages.",
      "b) For FCC vessels, hammer testing can be used in areas known for channeling behind the refractory.",
      "c) Cold-wall equipment can be surveyed while onstream using IR thermography, or at least VT where",
      "temperature indicating paint has been applied or where paint is badly discolored or burnt, to monitor for hot",
      "spots and help identify potential refractory damage."
    ]
  },
  {
    "id": "3.54",
    "name": "Stress Relaxation Cracking (Reheat Cracking)",
    "section": "3.54",
    "summary": "Cracking of a metal due to stress relaxation via grain boundary strain in the creep temperature range during PWHT or in service at elevated temperatures. The temperature above which it occurs depends on the type of alloy. It is most often observed in heavy wall sections. At various times and in vari",
    "description": "Cracking of a metal due to stress relaxation via grain boundary strain in the creep temperature range during PWHT or in service at elevated temperatures. The temperature above which it occurs depends on the type of alloy. It is most often observed in heavy wall sections. At various times and in various situations, stress relaxation cracking (SRC) has also been called reheat cracking, stress-relief cracking, creep embrittlement, low creep ductility cracking, stress-induced cracking, and stress-assisted grain boundary oxidation cracking.",
    "affected_materials": [
      "a) Cr-Mo steels, especially 2¼Cr-1Mo steel with vanadium added, 1Cr-½Mo, and 1¼Cr-½Mo.",
      "b) Types 304H, 316H, 321, and 347 SS.",
      "c) Nickel-based alloys, particularly Alloy 800H, 800HT, Alloy 617, and centrifugally cast 22Cr-35Ni-Nb used for",
      "heavy wall piping and headers in hydrogen reformer heaters.",
      "d) HSLA steels are very susceptible."
    ],
    "critical_factors": [
      "a) In addition to exposure to elevated temperature in the creep range, important parameters include the type of",
      "material (chemical composition, impurity elements), grain size, weld metal and base metal strength, residual",
      "stresses from fabrication (cold working, welding), section thickness (which controls restraint and stress state),",
      "notches and stress concentrators, and welding and heat treating applied.",
      "b) SRC occurs at elevated temperatures when creep ductility is insufficient to accommodate the strains required",
      "for the relief of applied or residual stresses.",
      "The affected alloys contain alloying additions that promote fine intragranular precipitate particles that",
      "make the grains stronger than the grain boundaries and force the creep deformation to be concentrated",
      "at the grain boundaries.",
      "Impurity elements like phosphorous, tin, antimony, and arsenic, if present, also promote SRC, particularly",
      "in Cr-Mo low-alloy steels, because they concentrate at grain boundaries and limit grain boundary ductility.",
      "c) SRC can either occur during PWHT or in service at high temperature. In both cases, cracks are intergranular",
      "and show little or no evidence of deformation.",
      "d) The approximate temperatures above which, or ranges within which, SRC occurs for different types of alloys",
      "are as follows:",
      "2¼Cr-1Mo-V: 840 °F (450 °C);",
      "1Cr-½Mo and 1¼Cr-½Mo: 900 °F (480 °C);",
      "Types 347, 321, and 304H SS: 930 °F (500 °C) to 1380 °F (750 °C); and",
      "nickel-based alloys: 930 °F (500 °C) to 1380 °F (750 °C)",
      "e) SRC is normally more prevalent where large grain size exists, particularly in the low-alloy steels, e.g. in the",
      "coarse-grained HAZ. Large grain size means less total grain boundary volume to accommodate the creep",
      "strain, i.e. the creep strain is concentrated in a relatively small grain boundary volume.",
      "DAMAGE MECHANISMS AFFECTING FIXED EQUIPMENT IN THE REFINING INDUSTRY 275",
      "f) SRC requires the presence of high stresses and is therefore more likely to occur in thicker sections and",
      "higher-strength materials, including higher strength resulting from original plate mill heat treatments as in the",
      "case of 1Cr-½Mo and 1¼Cr-½Mo steel grades.",
      "g) Stress relief and stabilization heat treatment of Types 321 and 347 SS for maximizing Cl− SCC and/or PASCC",
      "resistance can cause SRC problems, particularly in thicker sections.",
      "h) In the first half of 2008, numerous cases of SRC, primarily referred to as reheat cracking, occurred during",
      "2¼Cr-1Mo-V reactor fabrication. The cracks were in weld metal only, transverse to the welding direction, and",
      "in only submerged-arc welding (SAW) welds. It was traced to a contaminant in the welding flux. A weld",
      "material screening test has since been implemented, as described in API 934-A."
    ],
    "affected_units_equipment": [
      "a) Catalytic reformer and FCC units.",
      "Hot-wall 1Cr-½Mo and 1¼Cr-½Mo vessels and piping operated above 900 °F (480 °C), especially at the",
      "toe of nozzle-to-shell welds and reinforcement pads or wherever there is high restraint or high stress",
      "concentrations, including high pipe loads on pipe circumferential welds. “Peaking” greater than 1/ in.",
      "16",
      "(1.6 mm) in the longitudinal weld seams of welded pipe also increases the likelihood of SRC.",
      "This cracking has also been referred to as low creep ductility cracking and creep embrittlement cracking.",
      "b) Hydroprocessing.",
      "SRC can occur in heavy wall Type 321 and 347 SS effluent piping during fabrication PWHT, e.g.",
      "postweld stabilization heat treatment, or when welding is performed after being in service.",
      "Type 321 and 347 SS outlet piping from the recycle hydrogen heater to the reactor inlet line can operate",
      "hot enough to be susceptible to SRC during operation.",
      "Cracking can occur in Cr-Mo heavy wall reactor vessels during fabrication.",
      "c) Hydrogen manufacturing units.",
      "SRC has occurred in stainless steel tubes and piping in units that have a preconverter and a feed preheat",
      "coil.",
      "SRC has occurred in stainless steel and Alloy 800H steam superheater tubes.",
      "d) High-pressure steam piping.",
      "1Cr-½Mo and 1¼Cr-½Mo piping operating above 900 °F (480 °C) with circumferential welds having",
      "significant stress risers and high applied loads."
    ],
    "appearance": [
      "a) SRC is intergranular and can be surface breaking or embedded depending on the state of stress and",
      "geometry. It is most frequently observed in coarse-grained sections of a weld HAZ; however, it can also occur",
      "in weld deposits. (Figure 3-54-1 to Figure 3-54-4)",
      "b) In many cases, cracks initiate at some type of stress concentration. Once initiated, SRC cracks can enable",
      "further propagation by fatigue cracking.",
      "276 API RECOMMENDED PRACTICE 571"
    ],
    "prevention_mitigation": [
      "a) Joints and nozzles in 1Cr-½Mo and 1¼Cr-½Mo vessels and piping, especially heavy wall sections, should",
      "be designed to minimize stress concentration as well as restraint during welding and PWHT. Adequate",
      "preheat must also be applied.",
      "b) In design and fabrication, it is advisable to avoid sharp changes in cross section, such as short radius fillets",
      "or undercuts that can give rise to stress concentrations. Long-seam welds are particularly susceptible to",
      "mismatch caused by fit-up problems or by “peaking” due to the plate edges not being properly rolled.",
      "c) Metallurgical notches arising from the welding operation are frequently the cause of cracking at the boundary",
      "between the weld and the HAZ.",
      "d) For 1Cr-½Mo and 1¼Cr-½Mo vessels operating above 900 °F (480 °C), follow the material grade and PWHT",
      "temperature guidelines in API 934-E.",
      "e) For 2¼Cr-1Mo-V welds, consider the recommendations for welding material screening tests in API 934-A.",
      "f) For thick-wall Type 321 or 347 SS piping, consider the possibility of SRC in deciding whether to PWHT. Also,",
      "minimize constraint, pipe loads, and stress concentrations at welds.",
      "g) For Alloy 800H, the risk of in-service cracking can be reduced by using base metal and matching weld metal",
      "with Al+Ti < 0.7 %.",
      "h) For Alloy 800H and 800HT, which will operate at >1000 °F (540 °C), the material may need to be purchased",
      "with a thermal stabilization heat treatment and with PWHT of welds and cold-worked sections. Welds should",
      "be made with matching Alloy 800H or 800HT filler material and should be stress relieved. Refer to UNF-56(e)",
      "in ASME BPVC Section VIII, Division 1 and to API 942-B for additional information.",
      "i) Low heat input welding procedures help minimize grain coarsening in the HAZ.",
      "j) Heating rates at temperatures above 480 °F (250 °C) should generally comply with the limits provided by",
      "ASME BPVC Section VIII for PWHT."
    ],
    "inspection_monitoring": [
      "a) For Cr-Mo steels, surface cracks can be detected with WFMT, MT, or PT.",
      "b) For Type 321 and 347 SS as well as the nickel-based alloys, PT or angle beam UT (SWUT or PAUT)",
      "examination can be used to detect cracks.",
      "c) Special procedures, equipment, and interpretation are often required for angle beam UT inspection of",
      "austenitic materials with a thickness greater than 3/4 in. (19 mm) compared to similar thickness non-austenitic",
      "materials.",
      "d) Embedded cracks can only be found by UT examination.",
      "e) Inspection for cracking in 2¼Cr-1Mo-V reactors during fabrication is typically done with TOFD and/or angle",
      "beam UT (SWUT or PAUT), with the demonstration block having defects as small as 3-mm side-drilled holes,",
      "as described in API 934-A."
    ]
  },
  {
    "id": "3.55",
    "name": "Short-term Overheating—Stress Rupture (Including Steam Blanketing)",
    "section": "3.55",
    "summary": "Permanent deformation occurring at very high temperatures and typically relatively low stress levels as a result of localized overheating. It typically will result in bulging and eventual failure by stress rupture. If the temperature is high enough, failure will occur very quickly by tensile overloa",
    "description": "Permanent deformation occurring at very high temperatures and typically relatively low stress levels as a result of localized overheating. It typically will result in bulging and eventual failure by stress rupture. If the temperature is high enough, failure will occur very quickly by tensile overload, since tensile strengths drop off dramatically at very high temperatures. At less severe temperatures, short-term creep failure will occur.",
    "affected_materials": [
      "All fired heater tube and boiler tube materials and common materials of construction."
    ],
    "critical_factors": [
      "a) Temperature, time, and stress are the critical factors.",
      "b) In heaters, it is usually due to flame impingement or any other cause of local overheating.",
      "c) In boiler tubes, it is due to steam blanketing (DNB), which may result from flame impingement or restricted",
      "water flow.",
      "d) The higher the internal pressure or loading, the shorter will be the time to failure. However, bulging and",
      "distortion can be significant even at low pressures and stresses if the temperature is high enough.",
      "e) The local overheating is well above the design temperature.",
      "f) Previous loss in thickness due to corrosion will reduce time to failure due to the increased stress on the",
      "remaining thickness."
    ],
    "affected_units_equipment": [
      "a) All fired heater tubes are susceptible.",
      "b) Heaters with coking tendencies such as in crude, vacuum, heavy oil hydroprocessing, and coker units are",
      "often fired harder to maintain heater outlet temperatures and are thereby more susceptible to localized tube",
      "overheating. Flame impingement can also lead to localized overheating.",
      "Steam-air decoking can also create localized hot spots internally if the coke is burned out too",
      "aggressively.",
      "c) All steam-generating units including fired boilers and waste heat exchangers (steam generators) in process",
      "plants including sulfur plants, catalytic reformers, hydrogen reformers, and FCC units. Failures can occur in",
      "superheaters and reheaters during start-up when condensate blocks steam flow.",
      "d) Hydroprocessing reactors may be susceptible to localized overheating of reactor beds due to inadequate",
      "hydrogen quench or flow maldistribution.",
      "e) Catalytic reforming reactors may be susceptible to localized overheating due to coking of the catalyst.",
      "f) Refractory lined equipment in an FCC unit, sulfur plant, H manufacturing plant, and other units may suffer",
      "2",
      "localized overheating due to refractory damage and/or excessive firing.",
      "g) Heater fireboxes can suffer localized overheating due to loss of protective refractory or insulation."
    ],
    "appearance": [
      "a) Damage is typically characterized by localized deformation or bulging on the order of 3 % to 10 % or more,",
      "depending on the alloy, temperature, and stress level.",
      "282 API RECOMMENDED PRACTICE 571",
      "b) Tube ruptures are characterized by open “fishmouth” failure and are usually accompanied by a thin, knife",
      "edged fracture surface resulting from the excessive deformation and bulging prior to failure. (Figure 3-55-1",
      "to Figure 3-55-5)",
      "c) The microstructure of ruptured tubes will show severe elongation of the grains at the fracture surface due to",
      "the plastic deformation that occurs. (Figure 3-55-4)"
    ],
    "prevention_mitigation": [
      "a) Damage can be avoided by minimizing temperature excursions.",
      "b) Proper burner maintenance, management, and fouling/deposit control are needed to minimize hot spots and",
      "localized overheating in fired heaters and boilers.",
      "c) Burners that produce a more diffuse flame pattern should be used in heaters.",
      "d) Proper BFW treatment can help prevent some conditions that can lead to restricted flow in boilers.",
      "e) In hydroprocessing equipment, installing and maintaining bed thermocouples in reactors will help minimize",
      "the likelihood of hot spots. Proper system design and operation are also important.",
      "f) Refractory in refractory lined equipment should be maintained in serviceable condition."
    ],
    "inspection_monitoring": [
      "a) Short-term overheating damage or failure can occur in such a short time that inspection as a mitigative or",
      "preventive measure may not be possible. However, there are several inspection and monitoring methods",
      "applicable to dealing with short-term overheating.",
      "b) Components that are accessible during shutdowns, particularly in fired heaters and boilers, can be visually",
      "inspected to find tube bulging, sagging, and other types of deformation. Damage can be quantified by",
      "strapping the tubing and taking UT thickness measurements. However, not all components can be checked.",
      "Inspection is limited to that which is within line-of-sight, and not all damage is visually apparent.",
      "c) Infrared thermography monitoring of heater tubes for localized hot spots could indicate locations susceptible",
      "to short-term overheating failures. This inspection is also limited to line-of-sight locations, but the technique",
      "can be employed while the equipment is in operation using either installed or portable IR thermography",
      "monitoring tools.",
      "d) Thermocouples can be installed to monitor temperatures of heater tubes as well as other equipment,",
      "including refractory lined equipment, during operation. Thermocouples can be attached directly to the metal",
      "surface or placed under insulation for approximate temperature measurement. However, thermocouples",
      "often cannot identify localized hot spots, because placement of thermocouples often does not coincide with",
      "the location of localized hot spots arising later.",
      "e) Refractory damage should be inspected during shutdowns as it may indicate possible short-term overheat",
      "damage or may provide clues for where to look for possible tube or other component overheat damage.",
      "f) FMR of accessible components can reveal the microstructure and is used to evaluate creep void formation.",
      "With knowledge of operating conditions, FMR may be employed for remaining life assessments of affected",
      "components.",
      "g) Steam blanketing that results in long-term localized caustic corrosion (3.14) rather than a short-term",
      "overheating failure may be detected by VT of the tube internals using a boroscope.",
      "Other localized thinning inspection techniques such as straight beam UT, PAUT, or TOFD can be used,",
      "but in the case where the steam generation tubes are finned, these techniques are not applicable."
    ]
  },
  {
    "id": "3.56",
    "name": "Sigma Phase Embrittlement",
    "section": "3.56",
    "summary": "Formation of a metallurgical phase known as sigma phase in some stainless steels when they are heated above about 1000 °F (540 °C) can result in a loss of ductility and fracture toughness. The embrittlement can lead to cracking failure.",
    "description": "Formation of a metallurgical phase known as sigma phase in some stainless steels when they are heated above about 1000 °F (540 °C) can result in a loss of ductility and fracture toughness. The embrittlement can lead to cracking failure.",
    "affected_materials": [
      "a) 300 series SS wrought metals, weld metal, and castings. Cast 300 series SS including the HK and HP alloys",
      "are especially susceptible to sigma formation because of their high (10 % to 40 %) ferrite content.",
      "b) 400 series SS and other ferritic and martensitic stainless steel with > 17 % Cr are also susceptible (e.g. Types",
      "430 and 440).",
      "c) Duplex stainless steels."
    ],
    "critical_factors": [
      "a) Alloy composition, temperature, and time at temperature are the critical factors.",
      "In susceptible alloys, the primary factor that affects sigma phase formation is the time of exposure at",
      "elevated temperature.",
      "b) The metallurgical change is a precipitation of a hard, brittle intermetallic compound that can also render the",
      "material more susceptible to intergranular corrosion. The precipitation rate and amount increases with",
      "increasing chromium and molybdenum content.",
      "c) Sigma phase forms in ferritic (Fe-Cr), martensitic (Fe-Cr), austenitic (Fe-Cr-Ni), and duplex stainless steels",
      "when exposed to temperatures in the range of 1000 °F to 1700 °F (540 °C to 925 °C). Embrittlement can",
      "result by holding within or cooling through the transformation temperature range.",
      "d) Sigma forms most rapidly from the ferrite phase that exists in 300 series SS and duplex stainless steel weld",
      "deposits. It also readily forms in duplex stainless steel base metals due to their nominally 50 % ferrite phase.",
      "It can also form in 300 series SS base metal (austenite phase) but usually more slowly.",
      "e) Some 300 series SS can exhibit about 10 % to 15 % sigma phase. Cast austenitic stainless steels, which",
      "typically have a high ferrite content (up to 40 %), can develop considerably more sigma than wrought",
      "austenitic stainless steels, and may have very poor high-temperature ductility.",
      "f) Formation of sigma phase in austenitic stainless steel weld metals can occur in a few hours, as evidenced",
      "by the tendency for sigma to form in austenitic stainless steel weld overlay subjected to a PWHT at 1275 °F",
      "(690 °C) during the fabrication of heavy wall pressure vessels.",
      "g) The tensile strength and yield strength of sigmatized stainless steels increases slightly compared with",
      "solution annealed material. This increase in strength is accompanied by a reduction in ductility (measured by",
      "percent elongation and reduction in area) and a slight increase in hardness.",
      "h) Stainless steels with sigma can normally withstand operating stresses at operating temperatures but upon",
      "cooling below about 500 °F (260 °C) may show a complete lack of fracture toughness as measured in a",
      "Charpy impact test. Laboratory tests of embrittled weld metal have shown a complete lack of fracture",
      "toughness below 1000 °F (540 °C).",
      "Tests performed on sigmatized 300 series SS (304H) samples from FCC regenerator internals have",
      "shown that even with 10 % sigma formation (a large amount), the Charpy impact toughness was still",
      "39 ft-lb (53 J) at 1200 °F (650 °C).",
      "DAMAGE MECHANISMS AFFECTING FIXED EQUIPMENT IN THE REFINING INDUSTRY 287",
      "For the 10 % sigmatized specimen, the values ranged from 0 % ductility at room temperature to 100 %",
      "at 1200 °F (649 °C). Thus, although the impact toughness is reduced at high temperature, the specimens",
      "broke in a 100 % ductile fashion, indicating that the wrought material is still suitable at operating",
      "temperatures. (See e.g. Figure 3-56-2.)"
    ],
    "affected_units_equipment": [
      "a) Common examples include stainless steel cyclones, piping ductwork, and valves in high-temperature FCC",
      "regenerator service.",
      "b) 300 series SS weld overlays and tube-to-tubesheet attachment welds can be embrittled during PWHT of the",
      "underlying Cr-Mo base metal.",
      "c) Stainless steel heater tubes are susceptible and can be embrittled."
    ],
    "appearance": [
      "a) Sigma phase embrittlement is a metallurgical change that is not readily apparent, and can only be confirmed",
