Repository: NoranDh/MECC-team21

File: data/api571_mechanisms.json (part 12 of 17)
[
      "Although fatigue cracking problems are generally addressed by design and fabrication improvements,",
      "ensure that the metal selected has fatigue life sufficient for its intended cyclic service.",
      "c) API 579-1/ASME FFS-1 contains useful information related to determining critical fatigue crack sizes and",
      "assessing crack growth rates."
    ],
    "inspection_monitoring": [
      "In high cycle fatigue, the time required for a crack to initiate or grow sufficiently to be identifiable by NDE",
      "228 API RECOMMENDED PRACTICE 571",
      "methods can be a majority of the fatigue life, making detection before cracking and failure difficult. For this",
      "reason, it is normally impractical to rely on NDE methods for routine, global inspection of fixed equipment to",
      "avoid fatigue cracking failures. Frequent NDE in a focused program aimed at a specific, known problem area",
      "can be used for finding cracks before failure, but this is not normally considered an effective, long-term",
      "approach to managing the problem.",
      "a) PT can be used to detect cracks open to the surface.",
      "b) MT (including WFMT) can be used to detect cracks open to the surface or near the surface.",
      "c) Angle beam (SWUT and PAUT) can be used to detect fatigue cracks at known or suspected areas of",
      "concern, e.g. at stress concentrations and welded connections, and where cracking is internal, i.e. initiating",
      "on the ID surface and not visible from the outside. In some situations, e.g. with very thick components,",
      "compression wave UT may be needed.",
      "d) Compression wave UT can detect cracking in bolts.",
      "e) Vibration monitoring of rotating equipment may provide online detection of conditions that can result in shaft",
      "failures due to out of balance conditions.",
      "f) Piping oscillation, vibration, or water hammer, especially involving small-bore components that are not",
      "adequately supported, is often visually apparent. Focus on weld joints and locations where the pipe is fixed",
      "and prevented from moving. Pipe vibrations can be measured using special monitoring equipment.",
      "g) Pipe supports and spring hangers should be checked on a regular schedule.",
      "h) Audible sounds of vibration emanating from components such as control valves can be an indication of",
      "conditions capable of causing fatigue cracks.",
      "i) Damaged insulation jacketing may indicate excessive vibration."
    ],
    "related_mechanisms": [
      "Thermal fatigue (3.64) and corrosion fatigue (3.21)."
    ],
    "references": [
      "1. J.M. Barsom and S.T. Rolfe, Fracture and Fatigue Control in Structures, American Society for Testing and",
      "Materials, West Conshohocken, PA.",
      "2. ASTM STP1428, Thermomechanical Fatigue Behavior of Materials, American Society for Testing and",
      "Materials, West Conshohocken, PA.",
      "3. ASTM MNL41, Fracture and Fatigue Control in Structures: Applications of Fracture Mechanics, ASM",
      "International, Materials Park, OH, 1995.",
      "4. “Environmental Effects on Components: Commentary for ASME Section III,” EPRI NP-5775, Project 1757",
      "61, Final Report, EPRI, 1998.",
      "5. API Recommended Practice 581, Risk-Based Inspection Technology, American Petroleum Institute,",
      "Washington, DC, Second Edition, 2008.",
      "6. API 579-1/ASME FFS-1, Fitness-For-Service, American Petroleum Institute, Washington, DC.",
      "DAMAGE MECHANISMS AFFECTING FIXED EQUIPMENT IN THE REFINING INDUSTRY 229",
      "Figure 3-43-1—Vibration induced fatigue of a 1-in. socket weld flange",
      "in a thermal relief system shortly after start-up.",
      "Figure 3-43-2—Cross-sectional view of the crack in the socket weld in Figure 3-41-1.",
      "230 API RECOMMENDED PRACTICE 571",
      "Figure 3-43-3—Fatigue crack in a 16-in. pipe-to-elbow weld in the fill line",
      "of crude oil storage tank after 50 years in service.",
      "Figure 3-43-4—A cross section through the weld showing the crack location.",
      "DAMAGE MECHANISMS AFFECTING FIXED EQUIPMENT IN THE REFINING INDUSTRY 231",
      "Figure 3-43-5—Schematic of a fatigue fracture surface showing “beach marks.”",
      "Figure 3-43-6—Compressor rod fracture surface showing “beach marks.”",
      "232 API RECOMMENDED PRACTICE 571",
      "Figure 3-43-7—Higher-magnification view of Figure 3-41-6 above showing “beach marks.”",
      "Figure 3-43-8—Fatigue fracture surface of a carbon steel pipe.",
      "DAMAGE MECHANISMS AFFECTING FIXED EQUIPMENT IN THE REFINING INDUSTRY 233",
      "Figure 3-43-9—The surface of the fracture face of the crack shown in Figure 3-41-3 and Figure 3-41-4.",
      "234 API RECOMMENDED PRACTICE 571"
    ]
  },
  {
    "id": "3.44",
    "name": "Metal Dusting",
    "section": "3.44",
    "summary": "a) Metal dusting results in accelerated localized pitting that occurs in process streams containing carbon and oxygen. Pits form on the surface and may contain carbon soot and metal dust particles. Typically, metal dusting occurs at very high penetration rates. Penetration rates as high as 1000 mpy ",
    "description": "a) Metal dusting results in accelerated localized pitting that occurs in process streams containing carbon and oxygen. Pits form on the surface and may contain carbon soot and metal dust particles. Typically, metal dusting occurs at very high penetration rates. Penetration rates as high as 1000 mpy have been reported. It results from the following two reactions when the carbon activity is above 1. Water Gas Shift Reaction: CO+H O↔CO +H 2 2 2 Boudouard Reaction: 2CO↔CO +C 2 b) The very high penetration rates caused by metal dusting are observed in wrought alloys where grains of metal are extracted from the surface as the grain boundaries are rapidly penetrated. In cast alloys, these same conditions result in a form of damage commonly termed “green rot.” In cast alloys, the interdendritic regions are rapidly penetrated leaving an oxide scale; however, the individual dendrites are not extracted from the surface because they are held in place due to the jagged nature of the interdendritic region.",
    "aliases": [],
    "affected_materials": [
      "Low-alloy steels, 300 series SS, nickel-based alloys, and heat-resisting alloys. There is currently no known metal",
      "alloy that is immune to metal dusting under all conditions. Aluminized coatings that form a protective alumina",
      "layer on the surface have been shown to provide some protection against metal dusting."
    ],
    "critical_factors": [
      "a) Process stream composition, operating temperature, and alloy composition are critical factors.",
      "b) Metal dusting is preceded by carburization and is characterized by rapid metal wastage.",
      "c) Metal dusting involves a complex series of reactions that is normally found in syn gas generation processes",
      "and steam reforming heaters when conditions become reducing and the carbon activity is above 1.",
      "d) It usually occurs in the approximate operating temperature range of 900 °F to 1500 °F (480 °C to 815 °C).",
      "Damage increases with increasing temperature up to about 1500 °F (815 °C). Above about 1500 °F (815 °C),",
      "the calculated carbon activity for the water gas shift reaction and the Boudouard reaction will decrease to",
      "levels below 1, where metal dusting cannot occur. On the lower end of the temperature range for metal",
      "dusting, the calculated carbon activity will still be high and above 1; however, the reaction kinetics will be",
      "slow, and the metal loss will be limited.",
      "e) The mechanism of metal dusting is considered to involve:",
      "saturation of the metal matrix by carburization;",
      "precipitation of metal carbides at the metal surface and grain boundaries;",
      "deposition of graphite from the atmosphere onto the metal carbides at the surface;",
      "decomposition of the metal carbides under the graphite and metal particles; and",
      "further deposition of graphite catalyzed by the metal particles on the surface.",
      "f) In high-nickel alloys, it is thought that metal dusting occurs without the formation of metal carbides.",
      "DAMAGE MECHANISMS AFFECTING FIXED EQUIPMENT IN THE REFINING INDUSTRY 235",
      "g) Metal dusting preferentially attacks the grain boundaries, resulting in the removal of metal grains that form",
      "what appears to be a “metal dust.”"
    ],
    "affected_units_equipment": [
      "a) Metal dusting occurs in processes that contain a gas composition that includes the gases shown in the water",
      "gas shift and Boudouard reactions above.",
      "b) Metal dusting has been reported in gas turbines, methanol reforming unit outlet piping, thermal",
      "hydrodealkylation furnaces and reactors, outlets of steam reformer heaters, and POX units."
    ],
    "appearance": [
      "a) In low-alloy steels, the wastage is typically severe, and can be uniform, but usually is in the form of small pits",
      "filled with a crumbly residue of metal particles and carbon soot. There may be areas of numerous rounded",
      "pits, uniform thinning, and/or thru-wall perforations.",
      "b) The corrosion product is a voluminous carbon dust containing metal particles and sometimes metal oxides",
      "and carbides. Frequently, this dust will be swept away by the flowing process stream, leaving behind only",
      "the thinned or pitted metal.",
      "c) In stainless and high-alloy steels, the attack is frequently local, appearing as deep, round pits. (Figure 3-44-1)",
      "d) Metallography will show that the metal is carburized under the attacked surface. (Figure 3-44-2)"
    ],
    "prevention_mitigation": [
      "a) Sulfur in the carburizing atmosphere (usually as H S or a disulfide) forms a protective sulfur atmosphere on",
      "2",
      "the surface that preferentially prevents carbon from being absorbed onto the surface. For protection, a low",
      "level of a reactive sulfur species such as H S or a disulfide must always be in the process environment.",
      "2",
      "Typically, sulfur levels less than 10 ppm are needed to mitigate metal dusting. Higher sulfur levels should not",
      "be injected since it can promote sulfidation and adversely affect the activity of catalyst, if present.",
      "b) There is currently no known metal alloy that is immune to metal dusting under all conditions. Materials",
      "selection must be made based on the specific application and environment.",
      "c) In many cases, equipment is refractory lined to keep metal temperatures below the range where metal",
      "dusting occurs.",
      "d) An aluminum diffusion treatment (such as alonizing) applied to the base metal can be beneficial in some",
      "applications.",
      "e) Control of the process stream composition to ensure the carbon activity is maintained below 1 can effectively",
      "prevent metal dusting. In a steam reformer heater that is forming a syn gas, metal dusting can be prevented",
      "by maintaining the steam-to-carbon ratio of the feed above 2 to 3."
    ],
    "inspection_monitoring": [
      "Metal dusting normally occurs so rapidly that it is noticed only after a failure has occurred and metal loss has",
      "occurred through the wall.",
      "a) Metal dusting is most accurately confirmed through destructive testing, i.e. sampling for chemical or physical",
      "evidence.",
      "b) If internal surfaces are accessible, VT can be effective in identifying areas of severe metal wastage, including",
      "localized areas of numerous rounded pits, uniform thinning, and thru-wall perforations.",
      "c) RT techniques can be employed to look for pitting, cracking, and wall thinning.",
      "236 API RECOMMENDED PRACTICE 571",
      "d) Filtering the cooled furnace or reactor effluent may yield metal particles that are a tell-tale indication of a",
      "metal dusting problem upstream.",
      "e) A specialized methodology combining intelligent pigging technology with an advanced engineering",
      "assessment has shown success in detecting and quantifying the damage mechanism."
    ],
    "related_mechanisms": [
      "Carburization (3.13)."
    ],
    "references": [
      "1. API Recommended Practice 573, Inspection of Fired Boilers and Heaters, American Petroleum Institute,",
      "Washington, DC.",
      "2. H.J. Grabke, “Metal Dusting of Low- and High-alloy Steels,” CORROSION, Vol. 51, 1995, p. 711.",
      "3. H.J. Grabke, R. Krajak, and J.C. Nava Paz, “On the Mechanism of Catastrophic Carburization: Metal",
      "Dusting,” Corrosion Science, Vol. 35, Nos. 5–8, 1993, p. 1141.",
      "4. B.A. Baker and G.D. Smith, “Metal Dusting of Nickel-Containing Alloys,” Paper No. 445, Corrosion/98, NACE",
      "International, Houston, TX.",
      "5. Corrosion Control in the Refining Industry, NACE Course Book, NACE International, Houston, TX, 1999.",
      "6. Corrosion Control in the Petrochemical Industry, ASM International, ISBN-13: 9780871705051, 1994,",
      "pp. 231–233.",
      "7. D.H. Herring, “What to Do About Metal Dusting,” Heat Treat Progress, 2003, pp. 20–24.",
      "8. P.J. Van De Loo, A. Wolfert, R. Schelling, H.J. Schoorlemmer, and T.M. Kooistra, “Low-alloy Steel Metal",
      "Dusting: Detailed Analysis by Means of Acoustic Emission,” Journal of Acoustic Emission, Vol. 20, 2002,",
      "pp. 238–247.",
      "Figure 3-44-1—Metal dusting of a 304H stainless steel pipe.",
      "DAMAGE MECHANISMS AFFECTING FIXED EQUIPMENT IN THE REFINING INDUSTRY 237",
      "Figure 3-44-2—Carbon steel separator plate in a natural gas preheater",
      "showing classical pattern of carburization and pitting.",
      "238 API RECOMMENDED PRACTICE 571"
    ]
  },
  {
    "id": "3.45",
    "name": "Microbiologically Influenced Corrosion",
    "section": "3.45",
    "summary": "Corrosion caused by living organisms such as bacteria, algae, or fungi. It is often associated with the presence of tubercles or slimy organic substances. Often, the bacteria produce localized corrosion in the form of pitting or crevice corrosion.",
    "description": "Corrosion caused by living organisms such as bacteria, algae, or fungi. It is often associated with the presence of tubercles or slimy organic substances. Often, the bacteria produce localized corrosion in the form of pitting or crevice corrosion.",
    "aliases": [],
    "affected_materials": [
      "Most common materials of construction including carbon and alloy steels, 300 series SS and 400 series SS,",
      "aluminum alloys, copper alloys, and some nickel alloys. Titanium appears to be highly resistant."
    ],
    "critical_factors": [
      "a) Microbiologically influenced corrosion (MIC) is found in aqueous environments. Occasionally it is found in",
      "services where water is intermittently present. Stagnant or low-flow conditions allow and/or promote the",
      "growth of microorganisms.",
      "b) Because there are many types, organisms can survive and grow under a wide range of conditions including",
      "lack of oxygen, light or dark, high salinity, pH range of 0 to 12, and temperatures from 0 °F to 235 °F (–15 °C",
      "to 115 °C).",
      "c) Systems may become “inoculated” by the introduction of organisms that multiply and spread unless",
      "controlled.",
      "d) Different organisms thrive on different nutrients including inorganic substances (e.g. sulfur, ammonia, iron,",
      "sulfate compounds, and H S) and organic substances (e.g. hydrocarbons and organic acids). In addition, all",
      "2",
      "organisms require a source of carbon, nitrogen, and phosphorous for growth. Corrosion is often blamed on",
      "iron-oxidizing bacteria or SRB. However, these organisms are typically only part of a complex colony of",
      "multiple types of interdependent organisms, each capable of creating by-products that might be a food source",
      "for others.",
      "e) In-leakage of process contaminants such as hydrocarbons or H S may lead to a massive increase in",
      "2",
      "biofouling and corrosion."
    ],
    "affected_units_equipment": [
      "a) MIC is often found in water-cooled heat exchangers, in the bottom water layer of storage tanks, in piping with",
      "stagnant or low flow, and in piping in contact with some soils.",
      "Product storage tanks and water-cooled heat exchangers in any unit where cooling water is not properly",
      "treated can be affected.",
      "Stagnant process lines with trapped water can suffer from MIC.",
      "b) Drain systems and other water-containing systems associated with docks and ship loading/unloading",
      "facilities can experience MIC.",
      "c) MIC is commonly found in equipment where the hydrotest water has not been removed or where equipment",
      "has been left outside and unprotected. 300 series SS are often affected unless precautionary measures are",
      "taken.",
      "d) Fire-water systems can be affected.",
      "DAMAGE MECHANISMS AFFECTING FIXED EQUIPMENT IN THE REFINING INDUSTRY 239"
    ],
    "appearance": [
      "a) MIC corrosion is frequently observed as localized pitting under deposits or tubercles that shield the",
      "organisms. Tubercles also form on carbon steel exposed to oxygenated water, so the presence of tubercles",
      "is not a guarantee of MIC.",
      "b) Damage is often characterized by cup-shaped pits within pits (the halo effect) in carbon steel or subsurface",
      "cavities in stainless steel. (Figure 3-45-1 to Figure 3-45-7) However, these pits are often indistinguishable",
      "from under-deposit corrosion in carbon steel and chloride pitting in stainless steels. Pit morphology alone",
      "may not be a reliable indicator of the cause of corrosion."
    ],
    "prevention_mitigation": [
      "a) Microbes require water to thrive. Systems that contain water (cooling water, storage tanks, etc.) should be",
      "treated with biocides such as chlorine, bromine, ozone, ultraviolet light, or proprietary compounds. Often,",
      "multiple biocides are needed to keep the levels of bacteria in the appropriate ranges.",
      "b) Proper application of biocides will control, but not eliminate, microbes; therefore, continued treatment is often",
      "necessary.",
      "c) Periodically flushing and cleaning susceptible systems will help minimize colony growth and resultant MIC.",
      "d) Minimize low-flow or stagnant zones in water-containing systems. A flow rate of 3 fps (1 m/s) will inhibit colony",
      "formation and thereby minimize the likelihood of MIC.",
      "e) Lines should be sloped to assist in drainage.",
      "f) Systems that are not designed or intended for water containment should be kept clean and dry.",
      "g) Empty hydrotest water as soon as possible. Remove moisture and prevent additional moisture intrusion.",
      "h) Coating and cathodically protecting underground structures and interiors of storage tanks have been shown",
      "to be effective mitigation methods for MIC.",
      "i) Biocides are generally not effective in a system that is already contaminated with colonies protected by a",
      "sludge layer. Effective mitigation of established organisms requires complete removal of deposits and",
      "organisms, typically using some combination of pigging, blasting, chemical cleaning, and biocide treatment."
    ],
    "inspection_monitoring": [
      "a) In cooling water systems, effectiveness of treatment is monitored by measuring biocide residual, microbe",
      "counts, and visual appearance of the water. Sampling and analysis can be performed to better understand",
      "the bacteria population (e.g. ATP, qPCR). While effective treatment and monitoring are key to identifying the",
      "potential for MIC, it still can occur in areas with stagnant flow. Also, the type of microorganisms being",
      "investigated should be identified to ensure proper incubation of water samples (e.g. using an appropriate",
      "temperature for incubation for thermophilic bacteria).",
      "b) Special probes have been designed to monitor for evidence of fouling that may precede or coincide with MIC",
      "damage. Corrosion coupons can be used to identify MIC by sampling the coupon surface after it is pulled",
      "from service; however, it should be noted that just because sessile bacteria populations are not found on the",
      "coupon, it does not mean they do not exist in the system.",
      "c) An increase in the loss of duty of a heat exchanger may be indicative of fouling and potential MIC damage.",
      "RFT can be performed to gauge depth of corrosion on heat exchanger tubes.",
      "d) Foul smelling water may indicate biological activity.",
      "240 API RECOMMENDED PRACTICE 571",
      "e) MIC is often highly localized, so a technique that can find localized corrosion should be chosen, as applicable",
      "to the circumstances (e.g. VT, AUT, or RT)."
    ],
    "related_mechanisms": [
      "Cooling water corrosion (3.20), brine corrosion (3.10), oxygenated water corrosion (3.49), and concentration cell",
      "corrosion (3.19)."
    ],
    "references": [
      "1. D.H. Pope and J.G. Stoecker, “Microbiologically Influenced Corrosion,” Process Industries Corrosion—The",
      "Theory and Practice,” NACE International, Houston, TX, 1986, pp. 227–242.",
      "2. T.J. Tvedt, Jr., “Cooling Water Systems,” Corrosion Control in the Refining Industry, NACE Course Book,",
      "NACE International, Houston, TX, 1999.",
      "3. S.C. Dexter, “Biologically Induced Corrosion,” NACE Proceedings of the International Conference on",
      "Biologically Induced Corrosion, June 10–12, 1985, NACE International, Houston, TX.",
      "4. B.J. Little and J.S. Lee, Microbiologically Influenced Corrosion, John Wiley & Sons, 2007.",
      "5. NACE TM0194, Field Monitoring of Bacterial Growth in Oil and Gas Systems, NACE International,",
      "Houston, TX.",
      "Figure 3-45-1—MIC on a diesel tank bottom.",
      "DAMAGE MECHANISMS AFFECTING FIXED EQUIPMENT IN THE REFINING INDUSTRY 241",
      "Figure 3-45-2—Pitting corrosion on the ID of a 6-in. carbon steel sour crude line after 2½ years of",
      "service. Pits are approximately 1-in. to 2-in. wide. Note the halo effect in Figure 3-43-3.",
      "Figure 3-45-3—Same pipe as Figure 3-43-2. Note the halo effect.",
      "242 API RECOMMENDED PRACTICE 571",
      "Figure 3-45-4—Oil line with MIC damage beneath tubercles.",
      "Figure 3-45-5—Same oil line as Figure 3-43-4. Hemispherical pitting typical",
      "of MIC can be seen after grit blasting to remove the scale.",
      "DAMAGE MECHANISMS AFFECTING FIXED EQUIPMENT IN THE REFINING INDUSTRY 243",
      "Figure 3-45-6—Type 304 stainless steel exchanger tubes failed from pitting corrosion on",
      "the shell side in cooling water service after 2½ years without biocide treatment.",
      "Figure 3-45-7—A cross section of the tube in Figure 3-43-6 revealing",
      "severe subsurface tunneling, typical of MIC.",
      "244 API RECOMMENDED PRACTICE 571"
    ]
  },
  {
    "id": "3.46",
    "name": "Naphthenic Acid Corrosion",
    "section": "3.46",
    "summary": "A form of high-temperature corrosion that occurs primarily in crude and vacuum units caused by organic naphthenic acids in the crude oil, as well as downstream units that process certain fractions or cuts that contain naphthenic acids.",
    "description": "A form of high-temperature corrosion that occurs primarily in crude and vacuum units caused by organic naphthenic acids in the crude oil, as well as downstream units that process certain fractions or cuts that contain naphthenic acids.",
    "aliases": [],
    "affected_materials": [
      "Carbon steel, low-alloy steels, 400 series SS, 300 series SS, and nickel-based alloys. See Table 3-46-1."
    ],
    "critical_factors": [
      "a) Naphthenic acid corrosion (NAC) is a function of the naphthenic acid content, temperature, sulfur content,",
      "velocity (wall shear stress), and alloy composition.",
      "b) Severity of corrosion increases with increasing acidity of the hydrocarbon phase.",
      "c) Neutralization number or TAN is a measure of the acidity (organic acid content) as determined by various",
      "test methods such as ASTM D664. However, NAC occurs in hot dry hydrocarbon streams that do not contain",
      "a free water phase.",
      "d) The TAN of the crude may be misleading, because the correlation between whole crude TAN and corrosion",
      "rate is poor, especially when comparing different crudes. A high TAN crude may be less corrosive than a",
      "moderate or low TAN crude. This is because this family of organic acids that together are referred to as",
      "naphthenic acid, has a range of boiling points and tends to concentrate in various cuts. Therefore, the",
      "occurrence and severity of NAC are determined by the naphthenic acids present in the actual stream, not",
      "the crude charge. Additional factors are the following.",
      "1. TAN is a measure of the total amount of all acids in the crude, not just naphthenic acids.",
      "2. The various acids that comprise the naphthenic acid family can have distinctly different corrosivity.",
      "3. The structure and molecular weight of the specific naphthenic acids present have a strong impact on",
      "corrosivity, but they are not determined by TAN measurements.",
      "e) No widely accepted prediction methods have been developed to correlate corrosion rate with the various",
      "factors influencing it.",
      "f) Sulfur promotes iron sulfide formation and has an inhibiting effect on NAC, up to a point.",
      "g) Naphthenic acids remove protective iron sulfide scales on the surface of metals.",
      "h) NAC can be a particular problem with very low sulfur crudes. While a crude TAN threshold of 0.30 is typically",
      "cited as the TAN level below which NAC is not expected, some NAC cases have been reported with low",
      "sulfur and crude TAN as low as 0.10.",
      "i) NAC primarily occurs in hot streams above 425 °F (220 °C) but has been reported as low as 350 °F (175 °C).",
      "Severity increases with temperature up to about 750 °F (400 °C); however, NAC has been observed in hot",
      "coker gas oil streams up to 800 °F (425 °C).",
      "j) Naphthenic acids are destroyed by catalytic reactions in downstream hydroprocessing and FCC units. NAC",
      "of 300 series SS is also inhibited by injection of hydrogen in the feed to hydroprocessing units.",
      "k) Alloys containing increasing amounts of molybdenum show improved resistance to NAC. While alloys with a",
      "minimum of 2 % Mo, e.g. Types 316 and 316L SS, have demonstrated adequate resistance in some",
      "applications, it is generally agreed based on industry experience that alloys with a minimum of 3 % Mo, e.g.",
      "DAMAGE MECHANISMS AFFECTING FIXED EQUIPMENT IN THE REFINING INDUSTRY 245",
      "Types 317 and 317L SS, are needed avoid NAC. To provide a greater degree of assurance, alloys with a",
      "minimum of 4 % Mo, e.g. Type 317LM, are sometimes selected. Under severe conditions or for components",
      "with nil corrosion allowance, 6 % Mo stainless steels and Alloy 625 have been used.",
      "l) Corrosion is most severe in two-phase (liquid and vapor) flow, in areas of high velocity or turbulence, and in",
      "distillation towers where hot vapors condense to form liquid phase droplets.",
      "For piping, NAC typically occurs in high-velocity and turbulent areas. The vapor space may be more",
      "susceptible to corrosion when flow is two phase due to acid condensation."
    ],
    "affected_units_equipment": [
      "a) Crude and vacuum heater tubes, crude and vacuum heater transfer lines, vacuum bottoms piping,",
      "atmospheric gas oil (AGO) circuits, and heavy vacuum gas oil (HVGO) and sometimes light vacuum gas oil",
      "(LVGO) circuits. NAC has also been found in resid transfer lines from the vacuum unit to the coker. Although",
      "thermal cracking in the delayed coker is thought to break down naphthenic acids, making NAC uncommon",
      "in coker units, NAC has been reported in the light coker gas oil (LCGO) and heavy coker gas oil (HCGO)",
      "streams in delayed coking units processing high TAN feed.",
      "b) Piping systems are particularly susceptible in areas of high velocity, turbulence, or change of flow direction.",
      "Examples include pump internals, valves, elbows, tees, and reducers as well as areas of flow disturbance",
      "such as weld beads and thermowells.",
      "c) Crude and vacuum tower internals may also be corroded in the flash zones and packing and internals may",
      "corrode where high-acid streams condense or high-velocity droplets impinge.",
      "d) NAC may be found in hot hydrocarbon streams in units downstream of the crude and vacuum units, upstream",
      "of any hydrogen mix points."
    ],
    "appearance": [
      "a) NAC is characterized by localized corrosion, pitting corrosion, or flow-induced grooving in high-velocity areas.",
      "(Figure 3-46-1 and Figure 3-46-2)",
      "b) In low-velocity condensing conditions, many alloys including carbon steel, low-alloy steels, and 400 series",
      "SS may show uniform loss in thickness and/or pitting.",
      "c) At temperatures below ~450 °F (230 °C), NAC can have a smoother, more uniform appearance than is typical",
      "at higher temperatures."
    ],
    "prevention_mitigation": [
      "a) For units and/or components of systems that have not been designed for resistance to NAC, the options are",
      "to change or blend crudes, upgrade to a resistant alloy, utilize chemical inhibitors, or some combination",
      "thereof.",
      "NAC can be reduced by blending crude to reduce the TAN and/or increase the sulfur content.",
      "b) Monitor TAN and sulfur content of the crude charge and side streams to determine the distribution of acids",
      "in the various cuts.",
      "c) Use alloys with higher molybdenum content for improved resistance. Type 317L SS or other alloys with higher",
      "molybdenum content may be required.",
      "d) High-temperature NAC inhibitors have been used with moderate success in reducing corrosion rates.",
      "However, their potential detrimental effects on downstream catalyst activity must be considered. Phosphorus",
      "based inhibitors tend to be more effective but have more detrimental effect on downstream catalyst than",
      "sulfur-based inhibitors. Inhibitors effectiveness needs to be monitored carefully.",
      "246 API RECOMMENDED PRACTICE 571"
    ],
    "inspection_monitoring": [
      "Localized wall loss due to NAC is difficult to predict and find.",
      "a) VT can be used where access is available.",
      "b) RT can be used to look for and identify the extent of localized wall loss.",
      "c) Close-grid UT thickness examination or UT thickness scanning can also be used, either as an alternative to",
      "RT, e.g. when RT is not practical due to piping size or configuration, or as a follow-up to RT.",
      "d) Permanently mounted thickness monitoring sensors can be used.",
      "e) Electrical resistance corrosion probes, hydrogen probes, and corrosion coupon racks can be used if properly",
      "located. However, caution needs to be exercised with intrusive devices such as ER probes and coupons",
      "since they may create the turbulence that results in corrosion not only of the measuring device but of the",
      "adjacent pipe wall.",
      "f) Streams can be monitored for Fe and Ni content to assess corrosion in the system."
    ],
    "related_mechanisms": [
      "Sulfidation (3.61) is a competing and complimentary mechanism that must be considered in most situations with",
      "NAC. In cases where thinning is occurring, it may be difficult to distinguish between NAC and sulfidation, and",
      "both may be contributing to wall loss, but pitting damage is attributable to NAC."
    ],
    "references": [
      "1. W.A. Derungs, “Naphthenic Acid Corrosion—An Old Enemy of the Petroleum Industry,” CORROSION,",
      "Vol. 12, No. 12, NACE International, Houston, TX, pp. 41–46.",
      "2. J. Gutzeit, “Naphthenic Acid Corrosion,” Paper No. 156, Corrosion/76, NACE International, Houston, TX.",
      "3. R.L. Piehl, “Naphthenic Acid Corrosion in Crude Distillation Units,” Materials Performance, January 1988.",
      "4. B.E. Hopkinson and L.E. Penuela, “Naphthenic Acid Corrosion by Venezuelan Crudes,” Paper No. 97502,",
      "Corrosion/97, NACE International, Houston, TX.",
      "5. M.J. Nugent and J.D. Dobis, “Experience with Naphthenic Acid Corrosion in Low TAN Crudes,” Paper No.",
      "98577, Corrosion/98, NACE International, Houston, TX.",
      "6. API Recommended Practice 581, Risk-Based Inspection Methodology, American Petroleum Institute,",
      "Washington, DC.",
      "7. C. Shargay et al., “Survey of Materials in Hydrotreater Units Processing High Tan Feeds,” Paper No. 07573,",
      "Corrosion/2007, NACE International, Houston, TX.",
      "Table 3-46-1—Alloys Listed in Approximate Order of Increasing Resistance to NAC",
      "CS, 1¼Cr-½Mo, 2¼Cr-1Mo,",
      "5Cr-½Mo",
      "9Cr-1Mo, 410 SS, 304L SS, 321 SS, 347 SS",
      "316 SS (2 % to 3 % Mo)",
      "317 SS (3 % to 4 % Mo)",
      "6 % Mo alloys",
      "Alloy 625, Alloy 276",
      "NOTE Alloys listed above 316 SS in the table are not considered NAC-resistant materials.",
      "DAMAGE MECHANISMS AFFECTING FIXED EQUIPMENT IN THE REFINING INDUSTRY 247",
      "Figure 3-46-1—Erosion-corrosion damage due to NAC in a 10-in. 5Cr-½Mo elbow",
      "in the outlet of a vacuum heater in a vacuum distillation unit.",
      "Figure 3-46-2—Severe NAC of 410 SS trays and bubble caps in the HVGO section of the vacuum",
      "tower fed by the vacuum heater referred to in Figure 3-44-1.",
      "248 API RECOMMENDED PRACTICE 571"
    ]
  },
  {
    "id": "3.47",
    "name": "Nitriding",
    "section": "3.47",
    "summary": "Nitriding is the formation of a hard, brittle surface layer on some alloys due to exposure to high-temperature process streams containing high levels of nitrogen compounds such ammonia or cyanides, particularly under reducing conditions. It may adversely affect corrosion resistance, creep strength, ",
    "description": "Nitriding is the formation of a hard, brittle surface layer on some alloys due to exposure to high-temperature process streams containing high levels of nitrogen compounds such ammonia or cyanides, particularly under reducing conditions. It may adversely affect corrosion resistance, creep strength, ductility and fracture toughness, and weldability. In most cases, a harder surface layer of a vessel or component by itself will not affect its mechanical integrity. However, the concern is for cracks developing in the nitrided layer and propagating into the base metal. Nitriding of the surface is also done as a manufacturing process to surface harden (case harden) components to provide improved abrasion and wear resistance.",
    "aliases": [],
    "affected_materials": [
      "a) Carbon steel, low-alloy steels, 400 series SS, and 300 series SS are affected.",
      "b) Nickel-based alloys are more resistant."
    ],
    "critical_factors": [
      "a) Nitriding is a diffusion-controlled process dependent on temperature, time, partial pressure of nitrogen, and",
      "metal composition.",
      "b) Temperatures must be high enough to allow for the thermal breakdown/dissociation of nitrogen from",
      "ammonia or other compounds and for diffusion of nitrogen into the metal. Since diffusion is a function of time,",
      "longer exposure times at elevated temperature increase the amount and depth of nitriding.",
      "c) Nitriding begins above 600 °F (315 °C) and becomes more rapid and severe above 900 °F (480 °C).",
      "d) Above 770 °F (410 °C), preferential grain boundary nitriding may lead to microcracking and embrittlement.",
      "e) High gas phase nitrogen activity (i.e. high partial pressure of nitrogen) promotes nitriding.",
      "f) Alloys containing 30 % to 80 % nickel are more resistant."
    ],
    "affected_units_equipment": [
      "Nitriding can occur wherever appropriate environment and temperature conditions exist, but it is fairly uncommon",
      "in refining. Nitriding has been observed in steam-methane reformers, steam-gas cracking (olefin) plants, and",
      "ammonia synthesis plants."
    ],
    "appearance": [
      "a) An example of surface cracking resulting from nitriding is shown in Figure 3-47-1 to Figure 3-47-3.",
      "b) Nitriding is usually confined to the surface of most components and will have a dull, dark gray appearance.",
      "(Figure 3-47-1) However, confirmation normally requires metallography as shown in Figure 3-47-2 and",
      "Figure 3-47-3, which delineate the nitrided layer as well as showing the cracks within that layer.",
      "When nitrogen diffuses into the surface, it forms needle-like particles of iron nitrides (Fe N or Fe N) that",
      "3 4",
      "can only be confirmed by metallography.",
      "DAMAGE MECHANISMS AFFECTING FIXED EQUIPMENT IN THE REFINING INDUSTRY 249",
      "c) In a more advanced stage, the material will exhibit very high surface hardness, which may be identifiable by",
      "surface hardness measurement but is readily measured by microhardness testing of metallographic samples.",
      "(Figure 3-47-3)",
      "d) Nitriding of low-alloy steels containing up to 12 % chromium is accompanied by an increase in volume, and",
      "the nitrided layer tends to crack and flake.",
      "e) 300 series SS tend to form thin, brittle layers that may crack and spall from thermal cycling or applied stress."
    ],
    "prevention_mitigation": [
      "Where nitriding is an issue serious enough to require a remedy, changing to a more resistant alloy with 30 % to",
      "80 % nickel is usually necessary. It is normally not practical to modify the process conditions to reduce the",
      "nitrogen partial pressure or lower the temperature."
    ],
    "inspection_monitoring": [
      "Various surface inspection techniques can be used detect nitriding, particularly in the advanced stages.",
      "Destructive testing is generally required to confirm the damage mechanism and the depth of penetration.",
      "a) Materials exposed to nitriding conditions should be inspected thoroughly because good appearance may",
      "mask damage. A change in surface color to a dull gray may indicate nitriding.",
      "Cast furnace tubes exposed to nitriding flue gas may change from a rough as-cast appearance to a",
      "smooth glazed appearance due to spalling of the nitride layer.",
      "b) Nitriding will generally affect the entire exposed surface. Where process conditions are the same, focus",
      "inspection on areas where the external temperature would most favor nitriding.",
      "c) Hardness testing of the affected surfaces can help indicate nitriding, because hardness of 400 to 500 HB or",
      "higher can result. However, depending somewhat on the hardness test device used, surface hardness testing",
      "results will be a mix of the hard surface layer and the softer material beneath it and therefore may not be",
      "definitive.",
      "d) Nitrided layers are magnetic. 300 series SS should be checked for magnetism as an initial screening.",
      "However, some cast 300 series SS alloys are magnetic and could yield a false positive.",
