Repository: NoranDh/MECC-team21

File: data/api571_mechanisms_clean.json (part 12 of 13)
[
      "through metallographic examination (Figure 3-56-3 to Figure 3-56-5) and impact testing (Table 3-56-1 and",
      "Table 3-56-2 and Figure 3-56-1).",
      "b) Damage due to sigma phase embrittlement appears in the form of cracking, particularly at welds or in areas",
      "of high stress or high restraint.",
      "c) Most cases of embrittlement are found in the form of cracking in both wrought and cast metals, including",
      "welds, during turnarounds, or during start-up or shutdown when the material is below about 500 °F (260 °C)",
      "and the effects of embrittlement are most pronounced."
    ],
    "prevention_mitigation": [
      "a) The best way to prevent sigma phase embrittlement is to use alloys that are resistant to sigma formation or",
      "to avoid exposing the material to the embrittling temperature range.",
      "b) Because of the lack of fracture ductility at room temperature, care should be taken to avoid application of",
      "high stresses to sigmatized materials during a shutdown, as a brittle fracture could result.",
      "c) 300 series SS can be de-sigmatized by solution annealing at 1950 °F (1065 °C) for 4 hr followed by a water",
      "quench. However, this is not practical for most equipment.",
      "d) Sigma phase in welds is typically minimized by controlling the ferrite content, i.e. by specifying the allowable",
      "range of ferrite in the weld metal, e.g. in the range of 5 % to 9 % for Type 347 and somewhat less ferrite for",
      "Type 304. Limiting the maximum ferrite content minimizes sigma formation during service or fabrication. The",
      "minimum ferrite content is needed to minimize hot short cracking during welding.",
      "e) For stainless steel weld overlayed Cr-Mo components, the fabrication plan and sequence should attempt to",
      "minimize the exposure of the overlay to base metal PWHT temperatures wherever possible, particularly in",
      "highly stressed locations."
    ],
    "inspection_monitoring": [
      "This damage mechanism is very difficult to find and is also time dependent. Thus, it may take a while to develop",
      "in service. Online inspection is not applicable. Awareness of susceptible equipment can help direct inspection",
      "planning.",
      "a) Sigma phase formation and embrittlement can be detected by removing and lab testing a sample of the",
      "suspect material. Metallographic examination and/or impact testing can be used, as applicable.",
      "288 API RECOMMENDED PRACTICE 571",
      "b) For duplex stainless steels, ECT has been reported to find sigma phase embrittlement, primarily due to the",
      "change in microstructure. However, this is highly dependent upon the methodology employed as well as the",
      "knowledge and experience of the equipment operator.",
      "c) FMR can be used to verify the presence of sigma phase in severe cases but normally will only assess the",
      "condition at the surface of the component, not the thru-wall extent of the damage."
    ]
  },
  {
    "id": "3.57",
    "name": "Soil Corrosion",
    "section": "3.57",
    "summary": "The corrosion of metals from exposure to soils is referred to as soil corrosion.",
    "description": "The corrosion of metals from exposure to soils is referred to as soil corrosion.",
    "affected_materials": [
      "Carbon steel, cast iron, and ductile iron."
    ],
    "critical_factors": [
      "a) The severity of soil corrosion is determined by many factors, including operating temperature, moisture and",
      "oxygen availability, soil resistivity (soil condition and characteristics), soil type (water drainage capability) and",
      "homogeneity (variation in soil type), cathodic protection, stray current drainage, and coating type, age, and",
      "condition.",
      "b) There is no single parameter that can be used to determine soil corrosivity. Instead, a number of",
      "characteristics must be combined to estimate the corrosion in particular soil as outlined in ASTM STP 741",
      "as well as API 580 and API 581.",
      "c) Soil resistivity is related to the soil moisture content and dissolved electrolytes in the soil water. Soil resistivity",
      "testing is frequently used to estimate soil corrosivity, mainly because it is easy to measure; however, it can",
      "produce widely variable results within a single refinery site.",
      "d) Soils having high moisture content, high dissolved salt concentrations, and high acidity are usually the most",
      "corrosive.",
      "e) Soil-to-air interface areas are often much more susceptible to corrosion than the rest of the structure because",
      "of moisture and oxygen availability. (Figure 3-57-1)",
      "f) Corrosion rates increase with increasing metal temperature.",
      "g) Other factors that affect soil corrosion include galvanic corrosion, dissimilar soils, stray currents, differential",
      "aeration corrosion cells, and MIC."
    ],
    "affected_units_equipment": [
      "a) Underground piping and equipment as well as buried tanks and the bottoms of aboveground storage tanks.",
      "(Figure 3-57-2)",
      "b) Ground supported metal structures. (Figure 3-57-2)",
      "c) Piping running close to the ground under which soil has accumulated over the years to the point of reaching",
      "and contacting or partially covering the pipe.",
      "d) Piping exiting road or other crossings where soil has sloughed off and is laying on or covering the pipe."
    ],
    "appearance": [
      "a) Soil corrosion appears as external thinning with a roughened surface and localized deeper attack or pitting.",
      "b) Poor condition of a protective coating is a tell-tale sign of potential corrosion damage.",
      "c) Soil corrosion can be highly variable along an unprotected buried pipe or on the unprotected underside of a",
      "storage tank bottom. (Figure 3-57-3)",
      "294 API RECOMMENDED PRACTICE 571"
    ],
    "prevention_mitigation": [
      "Soil corrosion of carbon steel can be minimized through the use of appropriate coatings and cathodic protection",
      "along with special backfill to prevent rock damage to the coating. The most effective protection is a combination",
      "of a corrosion-resistant coating and a cathodic protection system."
    ],
    "inspection_monitoring": [
      "The following techniques can be used for inspecting buried or on-grade metallic components that may have",
      "become covered by shifting soil, as well as soil-to-air interfaces.",
      "a) An aboveground visual survey can identify leaks coming to the surface of the soil.",
      "NOTE Any change in the surface contour of the ground, discoloration of the soil, softening of paving asphalt, pool",
      "formation, bubbling water puddles, or noticeable odor.",
      "b) Smart-pigging devices employing UT or MFL can be used where the piping is designed to send and receive",
      "the pigs or accommodate tethered pigs that can be sent through lines. It can detect dents, flaws, and",
      "corrosion.",
      "c) A close-interval potential survey on a cathodically protected line may be used to verify that the buried piping",
      "has a protective potential throughout its length. API 570 provides guidance for conducting close-interval",
      "surveys. Close-interval potential surveys can only infer wall loss from CP potential, but not directly detect",
      "presence of wall loss, and thus they identify areas for follow-up inspection. Refer to NACE SP0169 and",
      "API 651 Section 11 of for guidance applicable to inspecting and maintaining cathodic protection systems for",
      "buried and soil-contacting equipment.",
      "d) A pipe coating holiday survey (e.g. direct current voltage gradient) can be used to locate coating defects on",
      "coated pipes. This can be performed on newly coated pipe before being buried or on pipe that has been",
      "excavated.",
      "e) VT of the pipe or equipment coating after excavation is one of the most reliable methods to determine its",
      "condition. This is also commonly done at the soil-to-air interface, where the soil should be removed down to",
      "about 12 in. (305 mm) below the surface to expose the most corrosion-prone area. Care should be taken",
      "during excavation to avoid damaging the coating or the equipment. Risks of excavating pipe while in service",
      "should be evaluated.",
      "f) GWT can provide a screening tool for metal loss on buried piping, but signal loss can limit the distance from",
      "the GWT collar over which the piping can be inspected.",
      "g) Pressure testing can determine whether buried equipment is leaking at that particular time but does not",
      "provide information concerning the degree of corrosion on the equipment."
    ]
  },
  {
    "id": "3.58",
    "name": "Sour Water Corrosion (Acidic)",
    "section": "3.58",
    "summary": "a) Corrosion of steel (primarily) due to acidic sour water (SW) containing H S at a pH between 4.5 and 7.0. 2 Carbon dioxide (CO ) may also be present as well as other acidic species such as dissolved organic acids. 2 b) SWs containing significant amounts of ammonia, chlorides, or cyanides, which ma",
    "description": "a) Corrosion of steel (primarily) due to acidic sour water (SW) containing H S at a pH between 4.5 and 7.0. 2 Carbon dioxide (CO ) may also be present as well as other acidic species such as dissolved organic acids. 2 b) SWs containing significant amounts of ammonia, chlorides, or cyanides, which may significantly affect pH, are outside the scope of this section.",
    "affected_materials": [
      "a) Primarily affects carbon steel.",
      "b) Stainless steels, copper alloys, and nickel-based alloys are usually resistant."
    ],
    "critical_factors": [
      "a) H S content, pH, temperature, velocity, and oxygen concentration are all critical factors.",
      "2",
      "b) The H S concentration in the SW is dependent on the H S partial pressure in the gas phase as well as",
      "2 2",
      "temperature and pH.",
      "c) At a given pressure, the H S concentration in the SW decreases as temperature increases.",
      "2",
      "d) Increasing concentrations of H S tend to decrease solution pH down to about 4.5. Streams with a pH below",
      "2",
      "4.5 indicate the presence of a strong acid, which would be the main corrosion concern.",
      "e) Above a pH of about 4.5, a protective, thin, iron sulfide layer helps limit the corrosion rate.",
      "f) In some instances, at a pH above 4.5, a thicker, porous sulfide film layer can form. This can promote pitting",
      "under the sulfide deposits.",
      "g) Other contaminants have a significant effect on water pH. For example, HCl and CO reduce the pH (make",
      "2",
      "it more acidic). Ammonia significantly increases pH and is more often associated with alkaline SW where the",
      "main concern is ammonium bisulfide corrosion. (See 3.5.)",
      "h) The presence of air or oxidants may increase the corrosion rate and usually produces pitting or under-deposit",
      "attack."
    ],
    "affected_units_equipment": [
      "Acidic SW corrosion is a concern in overhead systems of FCC and coker gas fractionation plants with high H S",
      "2",
      "levels and low NH levels.",
      "3"
    ],
    "appearance": [
      "a) Corrosion damage from acidic SW is typically general thinning. However, localized corrosion or localized",
      "under-deposit attack can occur, especially if air or oxygen is present. (Corrosion in high-CO environments",
      "2",
      "caused primarily by the CO is covered in 3.18.)",
      "2",
      "b) 300 series SS is susceptible to pitting attack and may experience crevice corrosion and/or Cl− SCC. (See",
      "3.17.)",
      "298 API RECOMMENDED PRACTICE 571"
    ],
    "prevention_mitigation": [
      "a) Process monitoring and control are important for minimizing the effects of acidic SW corrosion. Process",
      "parameters that typically should be monitored, e.g. at water draws of overhead accumulators, and controlled",
      "where applicable, are as follows:",
      "H S content,",
      "2",
      "pH,",
      "chloride content,",
      "cyanide content,",
      "temperature,",
      "fluid velocity, and",
      "oxygen concentration.",
      "b) 300 series SS can be used at temperatures below about 140 °F (60 °C) where Cl− SCC is not likely.",
      "c) Copper alloys and nickel alloys are generally not susceptible to acid SW corrosion. However, copper alloys",
      "are vulnerable to corrosion and some are susceptible to SCC in environments with ammonia.",
      "d) Water wash injection into FCC overheads and coker light ends units dissolves and dilutes corrodents like",
      "H S and cyanide (CN−). Additional injection of a polysulfide solution with the water wash helps to convert",
      "2",
      "cyanides into a less harmful compound."
    ],
    "inspection_monitoring": [
      "a) UT scanning and RT can identify locally thinned areas of equipment exposed to SW corrosion.",
      "b) Permanently mounted thickness monitoring sensors can be used.",
      "c) Strategically placing continuous corrosion monitoring in the system, e.g. corrosion probes, corrosion",
      "coupons, or online thickness monitoring sensors, can provide an early indication of increased corrosion rates",
      "and the need to conduct thickness surveys or apply more advanced NDE to verify the severity and extent of",
      "the indicated corrosion.",
      "NOTE Corrosion probes may provide misleading data due to formation of FeS scale on the probe.",
      "d) Process monitoring and control, as described in 3.58.6 above, are key to controlling acidic SW corrosion and",
      "helping identify areas that should be included in the inspection plan."
    ]
  },
  {
    "id": "3.59",
    "name": "Spheroidization (Softening)",
    "section": "3.59",
    "summary": "Spheroidization is a change in the microstructure of steels resulting from exposure in the 850 °F to 1400 °F (440 °C to 760 °C) range, where the carbide phases in carbon steels and C-½Mo steels are unstable and may agglomerate from their normal plate-like form to a spheroidal form or from small, fin",
    "description": "Spheroidization is a change in the microstructure of steels resulting from exposure in the 850 °F to 1400 °F (440 °C to 760 °C) range, where the carbide phases in carbon steels and C-½Mo steels are unstable and may agglomerate from their normal plate-like form to a spheroidal form or from small, finely dispersed carbides in Cr- Mo steels to large agglomerated carbides. Spheroidization may cause a loss in strength and/or creep resistance.",
    "affected_materials": [
      "All commonly used grades of carbon steel and low-alloy steels including C-½Mo, 1Cr-½Mo, 1¼Cr-½Mo, 2¼Cr",
      "1Mo, 3Cr-1Mo, 5Cr-½Mo, and 9Cr-1Mo steels."
    ],
    "critical_factors": [
      "a) Metal chemical composition, microstructure, exposure time, and temperature are critical factors.",
      "b) The rate of spheroidization depends on the temperature and initial microstructure. Spheroidization can occur",
      "in a few hours at 1300 °F (550 °C) but may take several years at 850 °F (455 °C).",
      "c) Annealed steels are more resistant to spheroidization than normalized steels. Coarse-grained steels are",
      "more resistant than fine grained. Fine-grained silicon-killed steels are more resistant than aluminum killed."
    ],
    "affected_units_equipment": [
      "a) Spheroidization can occur in piping and equipment after exposure to temperatures above 850 °F (455 °C).",
      "The loss in strength may be as high as about 30 %, but failure is not likely to occur except under very high",
      "applied stresses, in areas of stress concentration, or in combination with other damage mechanisms.",
      "b) The loss in strength is usually accompanied by an increase in ductility, which allows for deformation at stress",
      "concentrations.",
      "c) Spheroidization affects hot-wall piping and equipment in the FCC, catalytic reforming, and coker units. Fired",
      "boiler tubes and fired heater tubes in process units may be affected by a loss in creep strength, but equipment",
      "is seldom renewed or repaired because of spheroidization."
    ],
    "appearance": [
      "a) Spheroidization is not visible or readily apparent and can only be observed through metallography. In carbon",
      "steel, the pearlite phase undergoes a time-dependent transformation from partial to complete",
      "spheroidization. (Figure 3-59-1 and Figure 3-59-2)",
      "b) In the case of the 5 % to 9 % Cr-Mo alloys, spheroidization is the process of transforming the carbides from",
      "their original finely dispersed morphology to large agglomerated carbides."
    ],
    "prevention_mitigation": [
      "Spheroidization is difficult to prevent except by minimizing long-term exposure to elevated temperatures."
    ],
    "inspection_monitoring": [
      "a) Spheroidization is primarily found using FMR or removal of samples for metallographic evaluation.",
      "b) Because spheroidization may result in a reduction in tensile strength (and therefore, hardness), field",
      "hardness testing may indicate the presence of spheroidization, but it should be followed up with sampling",
      "and/or FMR to confirm its existence.",
      "DAMAGE MECHANISMS AFFECTING FIXED EQUIPMENT IN THE REFINING INDUSTRY 301"
    ]
  },
  {
    "id": "3.60",
    "name": "Strain Aging",
    "section": "3.60",
    "summary": "Strain aging is a form of metallurgical damage found mostly in older (pre-1980) carbon steels and C-½Mo low- alloy steels that were not fully deoxidized as more modern steels are. It is associated with older steel-making processes such as the Bessemer and open hearth processes, which use air instead",
    "description": "Strain aging is a form of metallurgical damage found mostly in older (pre-1980) carbon steels and C-½Mo low- alloy steels that were not fully deoxidized as more modern steels are. It is associated with older steel-making processes such as the Bessemer and open hearth processes, which use air instead of oxygen to remove carbon. Strain aging occurs in a susceptible steel under the combined effects of deformation and aging at an intermediate temperature. This results in an increase in hardness and strength with a reduction in ductility and toughness. Strain aging is a concern because it increases the chances of brittle fracture.",
    "affected_materials": [
      "Mostly older (pre-1980) carbon steels with a large grain size and C-0.5 Mo low-alloy steel."
    ],
    "critical_factors": [
      "a) Steel composition and manufacturing process determine steel susceptibility.",
      "b) Steels manufactured by the Bessemer or open hearth process, both of which use air to remove carbon,",
      "contain a higher level of nitrogen than newer steels manufactured by the basic oxygen furnace process.",
      "c) In general, steels made by the basic oxygen furnace process and fully killed (deoxidized) with aluminum will",
      "not be susceptible. The effect is found in steels with higher levels of nitrogen and carbon, but not in the",
      "modern fully deoxidized carbon steels.",
      "d) Strain aging effects are observed in materials that have been cold worked and placed into service at",
      "intermediate temperatures without stress relieving.",
      "e) Strain aging is a major concern for equipment that contains cracks. If susceptible materials are plastically",
      "deformed and exposed to intermediate temperatures, the zone of deformed material may become hardened",
      "and less ductile. This phenomenon has been associated with several vessels that have failed by brittle",
      "fracture, typically following repair welds that were not PWHT’d.",
      "f) The pressurization sequence vs temperature is a critical issue to prevent brittle fracture of susceptible",
      "equipment.",
      "g) Strain aging can also occur when welding susceptible materials, especially in areas near stress",
      "concentrations, at closely spaced welds, or in repairs. When strain aging occurs during the welding cycle as",
      "a result of the combined effects of the heat of welding and residual welding stresses, it has been termed",
      "dynamic strain aging."
    ],
    "affected_units_equipment": [
      "Strain aging is most likely to occur in thick wall vessels manufactured from susceptible materials that have not",
      "been stress relieved."
    ],
    "appearance": [
      "Strain aging can be revealed through detailed metallurgical analyses, but damage most likely will not be identified",
      "as strain aging until fracture has already occurred. In cases where strain aging results from metal forming at",
      "ambient temperature and then aging at an intermediate temperature in service, the effects of stain aging have",
      "been observed by an increase in the hardness."
    ],
    "prevention_mitigation": [
      "a) Strain aging is not an issue for newer steels that contain low levels of interstitial impurity elements and",
      "sufficient aluminum (>0.015 wt %) to fully deoxidize the steel.",
      "304 API RECOMMENDED PRACTICE 571",
      "b) For older equipment, extra care should be taken to avoid the potentially damaging effects of strain aging by",
      "avoiding stressing or pressurizing equipment until the metal temperature reaches an acceptable level where",
      "the risk of brittle fracture is low. Refer to curve “A” in UCS 66 of the ASME BPVC Section VIII, Division 1 for",
      "pressurization temperatures of vessels susceptible to strain aging effects.",
      "c) Applying PWHT to weld repairs of susceptible materials will eliminate the effects of strain aging, because",
      "heating in the temperature range of 1100 °F to 1200 °F (595 °C to 650 °C) eliminates the strain that causes",
      "the embrittlement. Where PWHT is not possible, buttering should be considered to minimize welding residual",
      "stresses acting on the old material being welded."
    ],
    "inspection_monitoring": [
      "a) There are no commercially available online inspection or monitoring techniques to detect strain aging.",
      "b) Hardness testing can be used in cases where strain aging has occurred over a large area of the material.",
      "Hardness testing is not effective in detecting strain aging embrittlement resulting from welding."
    ]
  },
  {
    "id": "3.61",
    "name": "Sulfidation",
    "section": "3.61",
    "summary": "Corrosion of carbon steel and other alloys resulting from their reaction with sulfur compounds in high-temperature environments. Corrosion in the presence of hydrogen is discussed in 3.35, High-temperature H /H S Corrosion. 2 2 In this discussion, sulfidation will refer to high-temperature sulfidic ",
    "description": "Corrosion of carbon steel and other alloys resulting from their reaction with sulfur compounds in high-temperature environments. Corrosion in the presence of hydrogen is discussed in 3.35, High-temperature H /H S Corrosion. 2 2 In this discussion, sulfidation will refer to high-temperature sulfidic environments without hydrogen. This mechanism is also known as sulfidic corrosion. Because of the smooth, large, relatively uniformly corroded surface produced by sulfidation, it can lead to rupture type failure rather than a localized or pinhole leak. Both types of sulfidation, with and without hydrogen present, are covered in much more detail in Reference 6 (API 939-C).",
    "affected_materials": [
      "a) All iron-based materials including carbon steel and low-alloy steels, 400 series SS, and 300 series SS, in that",
      "order from most susceptible to less susceptible.",
      "b) Nickel-based alloys are also affected to varying degrees depending on composition, especially chromium",
      "content. Above 1193 °F (645 °C), alloys containing high nickel contents can suffer a form of sulfidation and",
      "metal loss associated with the formation of nickel sulfides beneath the metal surface. This has also been",
      "referred to as hot corrosion. Susceptibility to this form of sulfidation increases with increasing nickel content.",
      "c) Copper-based alloys form sulfide corrosion product at lower temperatures than carbon steel."
    ],
    "critical_factors": [
      "a) Major factors affecting sulfidation are chemical composition of the metal, temperature, and concentration of",
      "corrosive (reactive) sulfur compounds. Flow conditions can also affect the rate of damage.",
      "b) In general, the resistance of iron-based and nickel-based alloys is determined by the chromium content of",
      "the material. Increasing the chromium content significantly increases resistance to sulfidation. 300 series SS,",
      "such as Types 304, 316, 321, and 347, are highly resistant in most refining high-temperature sulfidation",
      "process environments. Nickel-based alloys are similar to stainless steels in that similar levels of chromium",
      "provide similar resistance to sulfidation; however, nickel alloys with little or no chromium can have poor",
      "resistance to these environments.",
      "c) Figure 3-61-1 and Figure 3-61-2 show the typical effects of increasing chromium content, temperature, and",
      "sulfur content on metal loss. These curves only indicate the general trends in the effects of chemical",
      "composition, temperature, and sulfur content on corrosion rates. They are used in design for estimating the",
      "corrosion rate for a particular service but should be regarded as only showing trends, as actual observed",
      "rates can often vary substantially. In many cases the predictions are conservative, i.e. they overstate the",
      "actual corrosion rates found in service. The references at the end of this section provide additional",
      "background on the development of these curves.",
      "d) The silicon content of carbon steel can significantly affect its susceptibility to sulfidation. Carbon steels with",
      "Si content less than 0.10 % have been found to suffer variable and often higher sulfidation corrosion rates",
      "than carbon steel with silicon content above this level. (Higher-Si carbon steels are still susceptible to",
      "sulfidation, but steel with low Si content may suffer higher rates.) Silicon-killed steel has greater than 0.10 %",
      "Si, while non-killed steels generally do not. There have been a number of incidents in the refining industry",
      "where lower-Si ASTM Grade A53 piping suffered significantly more metal loss than ASTM Grade A106 piping",
      "or standard carbon steel pipe fittings or flanges welded to the A53 pipe.",
      "e) The amount of metal loss suffered in a particular service is greatly affected by the material’s ability to form a",
      "protective sulfide scale. While sulfide scale invariably forms as a corrosion product on the metal surface, the",
      "degree to which it is protective depends on its thickness, density, adherence, and completeness of coverage,",
      "which depend on its chemical composition and the severity of the process stream, including flow regime.",
      "306 API RECOMMENDED PRACTICE 571",
      "f) Sulfidation (H -free) of iron-based alloys begins at metal temperatures above 450 °F (230 °C) but normally",
      "2",
      "only becomes a practical concern above 500 °F (260 °C). Experience has shown 500 °F (260 °C) to be the",
      "most useful service temperature above which to focus inspection, monitoring, and corrosion mitigation efforts.",
      "g) Crude oils and other hydrocarbon streams contain sulfur compounds at various concentrations. Total sulfur",
      "content is made up of many different sulfur or sulfide species.",
      "h) Sulfidation is primarily caused by H S and other reactive sulfide species formed by the thermal decomposition",
      "2",
      "of sulfur compounds at high temperatures. Some sulfur compounds react more readily to form H S.",
      "2",
      "Therefore, it can be misleading to predict corrosion rates based on weight percent of sulfur alone. Knowing",
      "the total “reactive sulfur” in the process stream is key to predicting or assessing its actual corrosivity."
    ],
    "affected_units_equipment": [
      "a) Sulfidation occurs in piping and equipment in high-temperature environments where sulfur-containing liquid,",
      "vapor, or mixed streams are processed.",
      "b) Crude, vacuum, FCC, coker, and visbreaker units, as well as the feed sections of hydroprocessing units",
      "upstream of hydrogen injection [at which point high-temperature H /H S corrosion (3.35) begins to govern],",
      "2 2",
      "commonly process these high-temperature, sulfur-containing streams without, or prior to, intentionally added",
      "hydrogen.",
      "c) Coker heaters fabricated from higher-nickel alloys such as Alloy 800H have shown accelerated sulfidation",
      "corrosion rates in the lower radiant sections operating with tube metal temperatures exceeding 1193 °F",
      "(645 °C) as compared to similar tubes operating below this temperature.",
      "d) Heaters fired with oil, gas, coke, and most other sources of fuel may be affected depending on sulfur levels",
      "in the fuel; it is now uncommon for heaters to be fired with anything but gas, usually low-sulfur gas to meet",
      "environmental restrictions, especially in the United States."
    ],
    "appearance": [
      "a) Depending on service conditions, corrosion is most often in the form of uniform thinning but can also occur",
      "as localized corrosion or high-velocity erosion-corrosion damage. (Figure 3-61-3 to Figure 3-61-7)",
      "b) While generally having a uniform thinning morphology, the amount of thinning can vary at different locations",
      "in the system or at different locations along the length of a piping run.",
      "The difference in the degree of thinning between low-Si (<0.10 % Si) pipe and higher-Si (≥0.10 Si) pipe",
      "in the same system can be large, with a marked step change in remaining wall thickness at the transition.",
      "See Figure 3-61-4 and Figure 3-61-5.",
      "c) A sulfide scale will usually cover the surface of components. Deposits may be thick or thin depending on the",
      "alloy, corrosiveness of the stream, and fluid flow regime and velocity."
    ],
    "prevention_mitigation": [
      "a) Resistance to sulfidation is generally achieved by upgrading to a higher-chromium steel such as 9Cr-1Mo.",
      "b) Piping and equipment constructed from solid or clad (or overlaid) 300 series SS should provide significant",
      "resistance to corrosion. 400 series SS cladding should also provide significant improvement over carbon",
      "steel. Solid 400 series SS is generally not selected for piping or other pressure-containing equipment",
      "because of embrittlement and fracture toughness concerns.",
      "c) Aluminum diffusion treatment of carbon steel and low-alloy steel components is sometimes used to reduce",
      "sulfidation rates and minimize scale formation; however, it may not offer complete protection.",
      "DAMAGE MECHANISMS AFFECTING FIXED EQUIPMENT IN THE REFINING INDUSTRY 307",
      "d) For operation above 1193 °F (645 °C), sulfidation rates of higher-nickel alloys can be reduced by selecting",
      "an alloy with a lower Ni content."
    ],
    "inspection_monitoring": [
      "a) Thinning in piping, tubing, and other equipment can be detected and measured using UT thickness",
      "measurement or RT. Thinning in pressure vessels and large-diameter piping where internal inspection is",
      "possible can be detected by internal VT, typically followed up with UT.",
      "b) Permanently mounted thickness monitoring sensors can be used.",
      "c) Thinning in heater tubes can be detected using UT or by smart pigging. Smart pigging provides significantly",
      "more coverage than spot UT and may find thinning missed by spot UT.",
      "d) Actual operating temperatures should be verified and compared against design. Temperatures and sulfur",
      "levels should be monitored for increases above design.",
      "e) Temperatures can be monitored using tube-skin thermocouples and/or infrared thermography.",
      "f) Proactive and retroactive MVPs (materials verification programs) can be used for alloy verification and to",
      "check for alloy mix-ups in services where sulfidation is anticipated. (API 578 provides guidance on MVPs.)",
      "See Figure 3-61-6.",
      "g) Most refiners have instituted programs to identify low-Si carbon steel piping or components in sulfidation",
      "service by measuring the thickness of components in vulnerable piping systems. A small number of refiners",
      "have followed a PMI-type approach to measuring or otherwise determining the Si content of piping",
      "components."
    ]
  },
  {
    "id": "3.62",
    "name": "Sulfuric Acid Corrosion",
    "section": "3.62",
    "summary": "Sulfuric acid promotes general and localized corrosion of carbon steel and other alloys. Carbon steel HAZs may experience accelerated corrosion.",
    "description": "Sulfuric acid promotes general and localized corrosion of carbon steel and other alloys. Carbon steel HAZs may experience accelerated corrosion.",
    "affected_materials": [
      "In order of increasing resistance: carbon steel, 316L SS, Alloy 20, high-silicon cast iron, high-nickel cast iron,",
      "Alloy B-2, and Alloy C-276."
    ],
    "critical_factors": [
      "a) Acid concentration, temperature, alloy content, velocity, contamination, and presence of oxidizers.",
      "b) Figure 3-62-1 shows a plot of carbon steel corrosion rates as a function of sulfuric acid concentration and",
      "temperature.",
      "c) Corrosion of steel by dilute acid is usually in the form of overall metal loss or pitting and becomes more",
      "severe with increasing temperature and velocity.",
      "d) Carbon steel corrosion rates increase significantly if the flow velocity exceeds about 2 fps to 3 fps (0.6 m/s",
      "to 0.9 m/s) or at acid concentrations below 65 %, since these conditions reduce the ability to maintain a",
      "protective ferrous sulfate scale.",
      "e) Under stagnant or low-flow conditions [<0.5 fps (<0.15 m/s)], a mechanism known as hydrogen grooving can",
      "occur where movement of hydrogen bubbles on the steel surface removes the protective film and locally",
      "increases the corrosion rate. It is essentially an erosion-corrosion mechanism. Hydrogen grooving can cause",
      "corrosion along the sides and top of piping and equipment.",
      "f) Mix points where acid is mixed with neutral or alkaline water cause heat to be released, with the resulting",
      "elevated temperature causing an acceleration of the corrosion rate. High corrosion rates can also occur",
      "where concentrated acid becomes diluted.",
      "g) The presence of oxidizers (e.g. oxygen) or contaminants (e.g. iron) can greatly increase the corrosion rate,",
      "especially for Alloy B-2.",
      "h) Stainless steel performance can be similar to carbon steel, especially in <92 % H SO or at elevated",
      "2 4",
      "temperatures. The addition of Mo to 300 series SS can improve corrosion resistance in <92 % H SO , but",
      "2 4",
      "performance is still unpredictable due to the ability of the acid to act as either a reducing acid or an oxidizing",
      "acid depending on concentration and contaminants."
    ],
    "affected_units_equipment": [
      "a) Sulfuric acid alkylation units and waste water treatment plants are affected.",
      "b) Areas of vulnerability in sulfuric acid alkylation units include contactors, reactor effluent lines, reboilers,",
      "deisobutanizer overhead systems, and the caustic treating section. (Figure 3-62-2 and Figure 3-62-3)",
      "c) Acid and acid esters can carry over from the treating section and get into the distillation section. Acid",
      "concentrates in the reboilers and boils into the overhead. Similarly, acid esters can thermally decompose in",
      "the distillation section reboilers to form sulfurous or sulfuric acid, both of which vaporize and travel to the",
      "overhead.",
      "d) Rivulet corrosion can occur in tanks and vessels where dilute acid refluxes down the sides of the tank or",
      "vessel. This condition can also occur at the air to liquid interface or rag layer.",
      "DAMAGE MECHANISMS AFFECTING FIXED EQUIPMENT IN THE REFINING INDUSTRY 313",
      "e) Hydrogen grooving can occur in low-flow or stagnant areas such as in storage tanks, rail cars, or dead-legs.",
      "f) Vessels handling sulfuric acid can be severely corroded when cleaning the vessel for internal inspection.",
      "Mixing concentrated sulfuric acid with cleaning water (which will also release a lot of heat and energy) will",
      "form dilute, highly corrosive acid that can cause a lot of damage in short period of time."
    ],
    "appearance": [
      "a) Attack can be localized or general depending upon acid concentration, flow velocity, and the location of",
      "vapor/liquid interface areas.",
      "Localized corrosion can occur in piping or other areas with high flow.",
      "Carbon steel weld HAZs can be attacked rapidly.",
      "Rivulet corrosion, hydrogen grooving, and corrosion at the vapor/liquid or air/liquid interface are localized.",
      "b) Localized corrosion can be so uniform that VT may not notice the transition from shallow to deep metal loss.",
      "c) “Knife-line” grooving is typical at tops of horizontal piping where hydrogen bubbles form and travel along the",
      "top of the pipe. Areas of “fan”-shaped or “delta”-shaped corrosion are common at elbows.",
      "d) Sulfuric acid attacks slag left from welding.",
      "e) If the corrosion rate and velocity are high, there will be no scale."
    ],
    "prevention_mitigation": [
      "a) Corrosion is minimized through proper materials selection and proper operation within design velocities.",
      "b) Alloys such as Alloy 20, Alloy 904L, and Alloy C-276 resist dilute acid corrosion and form a protective iron",
      "sulfate film on the surface.",
      "c) Acidified product streams can be washed with caustic to neutralize the acid.",
      "d) Because the cleaning of vessels containing concentrated H SO can cause serious corrosion [see 3.62.4 f)],",
      "2 4",
      "when carbon steel (or other non-resistant material) vessels must be emptied, a neutralization procedure that",
      "is safe and mitigates corrosion should be followed."
    ],
    "inspection_monitoring": [
      "a) Localized corrosion due to sulfuric acid can be detected and measured by UT and RT.",
      "b) Permanently mounted thickness monitoring sensors can be used.",
      "c) Corrosion can be monitored with coupons and ER probes.",
      "d) To avoid potential corrosion from clean-out of vessels containing concentrated H SO , they should be",
      "2 4",
      "considered for non-intrusive inspection. When clean-out is performed, inspection should be considered after",
      "clean-out to ensure no significant damage resulted from the cleaning process."
    ]
  },
  {
    "id": "3.63",
    "name": "Temper Embrittlement",
    "section": "3.63",
    "summary": "Temper embrittlement is the reduction in fracture toughness due to a metallurgical change that can occur in some low-alloy steels as a result of long-term exposure in the temperature range of about 650 °F to 1070 °F (345 °C to 575 °C). This change causes an upward shift in the ductile-to-brittle tra",
