Repository: NoranDh/MECC-team21

File: data/api571_mechanisms.json (part 13 of 17)
[
      "e) Metallography is generally required to confirm nitriding and to determine the depth of penetration of the nitride",
      "layer.",
      "f) ECT may be used in some cases to detect nitriding, including prior to any crack formation.",
      "g) In the advanced stages of nitriding, where surface cracking may have initiated, appropriate inspection",
      "techniques include PT, MT, and angle beam UT (SWUT or PAUT)."
    ],
    "related_mechanisms": [
      "Similar mechanisms involving gas diffusion into the surface layer of the metal include carburization (3.13) and",
      "metal dusting (3.44)."
    ],
    "references": [
      "1. ASM Handbook—Corrosion, Volume 13, ASM International, Materials Park, OH.",
      "2. Corrosion Basics—An Introduction, NACE International, Houston, TX, 1984, pp. 93–94.",
      "3. J. Scherzer and D.P. McArthur, “Test Shows Effects of Nitrogen Compounds on Commercial Fluid Cat",
      "Cracking Catalysts,” Oil and Gas Journal, Vol. 84, 1986, pp. 76–82.",
      "250 API RECOMMENDED PRACTICE 571",
      "Figure 3-47-1—A nitrided 5Cr-½Mo thermowell tube from",
      "an ammonia synthesis plant with surface cracking.",
      "Figure 3-47-2—A photomicrograph of a cross section though the tube in Figure 3-45-1 showing the",
      "interface between the shallow nitrided layer on the surface (gray) and the unaffected base metal",
      "(white). Cracks initiated from the OD surface at the top. Magnification 50X.",
      "DAMAGE MECHANISMS AFFECTING FIXED EQUIPMENT IN THE REFINING INDUSTRY 251",
      "Figure 3-47-3—A higher-magnification photomicrograph of the same tube showing",
      "the smaller diamond-shaped hardness indentation in the hard nitrided layer (540 HB) vs",
      "the larger indentation in the softer base metal (210 HB). Magnification 150X.",
      "252 API RECOMMENDED PRACTICE 571"
    ]
  },
  {
    "id": "3.48",
    "name": "Oxidation",
    "section": "3.48",
    "summary": "Oxygen, most often present as a component of air (approximately 21 %), reacts with carbon steel and other alloys at high temperature, converting the metal to oxide scale and thereby reducing the metal wall thickness.",
    "description": "Oxygen, most often present as a component of air (approximately 21 %), reacts with carbon steel and other alloys at high temperature, converting the metal to oxide scale and thereby reducing the metal wall thickness.",
    "aliases": [],
    "affected_materials": [
      "a) All iron-based materials including carbon steel and low-alloy steels, both cast and wrought, are affected.",
      "b) All 300 series SS, 400 series SS, and nickel-based alloys also oxidize to varying degrees, depending on",
      "composition and temperature."
    ],
    "critical_factors": [
      "a) The primary factors affecting high-temperature oxidation are metal temperature and alloy composition.",
      "b) Oxidation of carbon steel begins to become significant above about 1000 °F (540 °C). Rates of metal loss",
      "increase with increasing temperature.",
      "c) In general, the resistance of carbon steel and other alloys is determined by the chromium content of the",
      "material. Increasing chromium levels produce a more protective oxide scale. The 300 series SS are resistant",
      "to scaling up to about 1500 °F (815 °C). See Table 3-48-1a and Table 3-48-1b and Figure 3-48-1.",
      "d) The presence of water vapor can significantly accelerate oxidation rates of some steels including 9Cr-1Mo.",
      "(Reference 4)"
    ],
    "affected_units_equipment": [
      "Significant oxidation occurs in fired heaters, boilers, and other combustion equipment, as well as piping and",
      "equipment that operate in high-temperature, oxygen-containing environments where metal temperatures exceed",
      "about 1000 °F (540 °C)."
    ],
    "appearance": [
      "a) Carbon steel, low-alloy steels, and 12Cr stainless steels suffer general thinning due to oxidation. Usually, the",
      "component will be covered on the outside surface with an oxide scale, depending on the temperature and",
      "exposure time. (Figure 3-48-2 to Figure 3-48-4).",
      "b) 300 series SS and nickel alloys generally have a very thin dark scale unless exposed to extremely high",
      "temperatures where metal loss rates are excessive."
    ],
    "prevention_mitigation": [
      "a) Resistance to oxidation is best achieved by upgrading to a more resistant alloy.",
      "b) Chromium is the primary alloying element that affects resistance to oxidation. Other alloying elements,",
      "including silicon and aluminum, are effective, but their concentrations are limited due to adverse effects on",
      "mechanical properties. They are often used in special alloys for applications such as heater supports, burner",
      "tips, and components for combustion equipment."
    ],
    "inspection_monitoring": [
      "a) Process conditions should be monitored to establish trends of high-temperature equipment where oxidation",
      "can occur.",
      "b) Temperatures can be monitored with tube-skin thermocouples and/or infrared thermography.",
      "DAMAGE MECHANISMS AFFECTING FIXED EQUIPMENT IN THE REFINING INDUSTRY 253",
      "c) RT can be used to measure remaining thickness when oxidation occurs on the external surface. Alternatively,",
      "the oxide could be removed, e.g. using a flapper wheel, to allow UT measurement of the remaining wall",
      "thickness.",
      "d) UT can be used to measure remaining thickness when oxidation occurs on the internal surface.",
      "e) EMAT has been used to measure general external wall loss on heater tubes."
    ],
    "related_mechanisms": [
      "Other high-temperature gas corrosion mechanisms are sulfidation (3.61), high-temperature H /H S corrosion",
      "2 2",
      "(3.35), carburization (3.13), and metal dusting (3.44). Oxidation damage referred to in this section is due to",
      "surface scaling. Some damage mechanisms result in internal oxidation, which is outside the scope of this",
      "document."
    ],
    "references": [
      "1. API Recommended Practice 581, Risk-Based Inspection Technology, American Petroleum Institute,",
      "Washington, DC, Second Edition, 2008.",
      "2. J. Gutzeit, R.D. Merrick, and L.R. Scharfstein, “Corrosion in Petroleum Refining and Petrochemical Operations,”",
      "Metals Handbook, Volume 13, ASM International, Materials Park, OH, 1987, pp. 1262–1287.",
      "3. Corrosion Basics—An Introduction, NACE International, Houston, TX, 1984, pp. 276–288.",
      "4. F. Dettenwanger et al., “The Influence of Si, W and Water Vapor on the Oxidation Behavior of 9Cr Steels,”",
      "Paper No. 01151, Corrosion/2001, NACE International, Houston, TX.",
      "254 API RECOMMENDED PRACTICE 571",
      "Table 3-48-1a—Estimated Oxidation Rates (mpy) (Reference 1)",
      "Maximum Metal Temperature (°F)",
      "Material",
      "925 975 1025 1075 1125 1175 1225 1275 1325 1375 1425 1475",
      "CS 2 4 6 9 14 22 33 48 — — — —",
      "1¼Cr 2 3 4 7 12 18 30 46 — — — —",
      "2¼Cr 1 1 2 4 9 14 24 41 — — — —",
      "5Cr 1 1 1 2 4 6 15 35 65 — — —",
      "7Cr 1 1 1 1 1 2 3 6 17 37 60 —",
      "9Cr 1 1 1 1 1 1 1 2 5 11 23 40",
      "12Cr 1 1 1 1 1 1 1 1 3 8 15 30",
      "304 SS 1 1 1 1 1 1 1 1 1 2 3 4",
      "309 SS 1 1 1 1 1 1 1 1 1 1 2 3",
      "310 SS/HK 1 1 1 1 1 1 1 1 1 1 1 2",
      "800 H/HP 1 1 1 1 1 1 1 1 1 1 1 2",
      "Maximum Metal Temperature (°F)",
      "Material",
      "1525 1575 1625 1675 1725 1775 1825 1875 1925 1975 2025 2075",
      "CS — — — — — — — — — — — —",
      "1¼Cr — — — — — — — — — — — —",
      "2¼Cr — — — — — — — — — — — —",
      "5Cr — — — — — — — — — — — —",
      "7Cr — — — — — — — — — — — —",
      "9Cr 60 — — — — — — — — — — —",
      "12Cr 50 — — — — — — — — — — —",
      "304 SS 6 9 13 18 25 35 48 — — — — —",
      "309 SS 4 6 8 10 13 16 20 30 40 50 — —",
      "310 SS/HK 3 4 5 7 8 10 13 15 19 23 27 31",
      "800 H/HP 3 4 6 8 10 13 17 21 27 33 41 50",
      "DAMAGE MECHANISMS AFFECTING FIXED EQUIPMENT IN THE REFINING INDUSTRY 255",
      "Table 3-48-1b—Estimated Oxidation Rates (mm/yr) (Reference 1, converted)",
      "Maximum Metal Temperature (°C)",
      "Material",
      "495 525 550 580 605 635 665 690 720 745 775 800",
      "CS 0.05 0.1 0.15 0.23 0.36 0.56 0.84 1.22 — — — —",
      "1¼Cr 0.05 0.08 0.1 0.18 0.3 0.46 0.76 1.17 — — — —",
      "2¼Cr 0.03 0.03 0.05 0.1 0.23 0.36 0.61 1.04 — — — —",
      "5Cr 0.03 0.03 0.03 0.05 0.1 0.15 0.38 0.89 1.65 — — —",
      "7Cr 0.03 0.03 0.03 0.03 0.03 0.05 0.08 0.15 0.43 0.94 1.52 —",
      "9Cr 0.03 0.03 0.03 0.03 0.03 0.03 0.03 0.05 0.13 0.28 0.58 1.02",
      "12Cr 0.03 0.03 0.03 0.03 0.03 0.03 0.03 0.03 0.08 0.2 0.38 0.76",
      "304 SS 0.03 0.03 0.03 0.03 0.03 0.03 0.03 0.03 0.03 0.05 0.08 0.1",
      "309 SS 0.03 0.03 0.03 0.03 0.03 0.03 0.03 0.03 0.03 0.03 0.05 0.08",
      "310 SS/HK 0.03 0.03 0.03 0.03 0.03 0.03 0.03 0.03 0.03 0.03 0.03 0.05",
      "800 H/HP 0.03 0.03 0.03 0.03 0.03 0.03 0.03 0.03 0.03 0.03 0.03 0.05",
      "Maximum Metal Temperature (°C)",
      "Material",
      "830 855 885 915 940 970 995 1025 1050 1080 1105 1135",
      "CS — — — — — — — — — — — —",
      "1¼Cr — — — — — — — — — — — —",
      "2¼Cr — — — — — — — — — — — —",
      "5Cr — — — — — — — — — — — —",
      "7Cr — — — — — — — — — — — —",
      "9Cr 1.52 — — — — — — — — — — —",
      "12Cr 1.27 — — — — — — — — — — —",
      "304 SS 0.15 0.23 0.33 0.46 0.64 0.89 1.22 — — — — —",
      "309 SS 0.10 0.15 0.20 0.25 0.33 0.41 0.51 0.76 1.02 1.27 — —",
      "310 SS/HK 0.08 0.10 0.13 0.18 0.20 0.25 0.33 0.38 0.48 0.58 0.69 0.79",
      "800 H/HP 0.08 0.10 0.15 0.20 0.25 0.33 0.43 0.53 0.69 0.84 1.04 1.27",
      "256 API RECOMMENDED PRACTICE 571",
      "Figure 3-48-1—Estimated oxidation rates based on the data in Table 3-46-1a.",
      "Figure 3-48-2—Oxidation of a carbon steel nut on a stainless steel stud at 1300 °F (705 °C).",
      "DAMAGE MECHANISMS AFFECTING FIXED EQUIPMENT IN THE REFINING INDUSTRY 257",
      "Figure 3-48-3—Oxidation of a carbon steel grid from a sulfur reactor.",
      "Figure 3-48-4—Oxidation of the OD of a carbon steel furnace transfer line.",
      "258 API RECOMMENDED PRACTICE 571"
    ]
  },
  {
    "id": "3.49",
    "name": "Oxygenated Process Water Corrosion",
    "section": "3.49",
    "summary": "The presence of oxygen-containing water in refining process streams can significantly increase corrosion activity. Because the solubility of oxygen increases as the temperature of the water decreases, the corrosion activity due to oxygen-containing water tends to be higher at lower temperatures.",
    "description": "The presence of oxygen-containing water in refining process streams can significantly increase corrosion activity. Because the solubility of oxygen increases as the temperature of the water decreases, the corrosion activity due to oxygen-containing water tends to be higher at lower temperatures.",
    "aliases": [],
    "affected_materials": [
      "Carbon steel and low-alloy steels."
    ],
    "critical_factors": [
      "a) Water has to be present as a liquid phase, so the process temperature and pressure must allow for liquid",
      "water to be present. Given the presence of water, the critical factors are oxygen solubility and content,",
      "temperature, and velocity and turbulence.",
      "b) Oxygen solubility and content.",
      "Only trace levels (about 20 ppb) of oxygen are needed to significantly increase corrosion rates, and if",
      "the O partial pressure in the vapor phase increases (e.g. due to more air getting into the vapor phase",
      "2",
      "and thereby increasing the concentration of oxygen in the vapor phase), so does the concentration of",
      "oxygen in the water phase. As long as there is a vapor phase in the system, a higher system pressure",
      "will force more oxygen to dissolve into the water, which drives up corrosion activity.",
      "Fouling tends to increase, because the formation of Fe O and other iron oxide compounds are promoted",
      "3 4",
      "with O in the system.",
      "2",
      "c) Temperature.",
      "Water is more likely to exist as a liquid in lower-temperature process streams. Therefore, oxygenated",
      "water corrosion tends to be prevalent in cooler services.",
      "Water has a higher solubility for oxygen at lower temperature, so higher levels of oxygen can dissolve",
      "into cooler water. The greater oxygen content leads to increased corrosion rates. Corrosion rates",
      "generally increase with temperature, but in this case, as the temperature increases, the solubility of",
      "oxygen in the water decreases, thus offsetting the effect of temperature.",
      "d) High velocity and turbulence.",
      "When velocity increases beyond 10 fps (3 m/s) and/or turbulence increases, non-boiler oxygen pitting",
      "and corrosion increase. Interference with the formation of protective iron oxides promotes corrosion on",
      "fresh metal surfaces."
    ],
    "affected_units_equipment": [
      "a) If a separate water phase is present, oxygenated water corrosion is typically found along the bottom of the",
      "piping system.",
      "b) In a system that is only water wetted, oxygenated water corrosion is typically found along the top of the piping",
      "system if localized condensation is occurring.",
      "c) Any turbulent areas immediately downstream of weld protrusions, piping misalignment, elbows, and",
      "penetrations in the piping can experience accelerated corrosion. If flow is two phase, more aggressive",
      "DAMAGE MECHANISMS AFFECTING FIXED EQUIPMENT IN THE REFINING INDUSTRY 259",
      "corrosion may occur in the vapor space as the velocity of the vapor is typically higher than the velocity of",
      "the liquid.",
      "Preferential weld corrosion may occur in some welds.",
      "d) Small-bore connections that are exposed to low or no flow and are in wetted service with O present may",
      "2",
      "experience oxygenated water corrosion. Vents at a water/vapor interface (if one exists) and drains that extend",
      "beyond insulation and create a cooling fin are particularly vulnerable.",
      "e) Vacuum units are subject to oxygenated water corrosion because O enters vacuum unit systems through",
      "2",
      "leaking valve packing, flanges, seals, or undetected thru-wall corrosion. Only small amounts of O are",
      "2",
      "required for a significant increase in oxygenated water pitting rates. The highest corrosion rates are in",
      "vacuum systems that use steam ejectors to produce the vacuum. Oxygenated water corrosion can be found",
      "where steam condenses in the ejector coolers, in the SW system, and at the interface in the piping and",
      "exchanger shells.",
      "f) O that makes it through the vacuum system can potentially end up in downstream light ends units, including",
      "2",
      "the flare gas recovery unit. Oxygenated water corrosion appears in any location where water may",
      "accumulate, such as compressor inlet piping low points and the piping off suction knockout drums."
    ],
    "appearance": [
      "Oxygenated water corrosion appears as extensive general pitting on wetted surfaces. Localized pitting occurs in",
      "low-velocity areas at reduced temperatures. If high velocities [≥10 fps (>3 m/s)] are an issue, localized",
      "accelerated corrosion appears where Fe O is absent, at the back side of elbows, or where turbulence may occur,",
      "3 4",
      "such as downstream of valves."
    ],
    "prevention_mitigation": [
      "a) The key to avoiding oxygenated water corrosion is to limit the amount of O within the non-aerated systems.",
      "2",
      "Keeping O out of the system reduces corrosion rates dramatically. If O enters the system, expect corrosion",
      "2 2",
      "activity to significantly increase. Decreasing the amount of O in the system can be achieved by limiting in",
      "2",
      "leakage of air through the sources described above in 3.49.4.",
      "When O concentration below 20 ppb is achieved, carbon and low-alloy steels are the preferred material.",
      "2",
      "The use of oxygen scavenger injection can also be considered for non-aerated systems to reduce O",
      "2",
      "concentration. However, this is generally not recommended unless vacuum leaks cannot be eliminated.",
      "b) A filming amine corrosion inhibitor can be added to reduce corrosion in non-aerated systems. It is important",
      "to ensure the filming amine selected does not have an adverse effect on the process. Note that the overall",
      "effectiveness of the inhibitor should be proven through subsequent inspection and monitoring. Using",
      "inhibitors is generally not recommended unless vacuum leaks cannot be eliminated.",
      "c) Use internal vessel coatings to limit the damage from oxygenated water corrosion. The coating system needs",
      "to be is designed for the service and the system in which the coating is to be applied. The temperature",
      "guidelines for the specific coating need to be followed."
    ],
    "inspection_monitoring": [
      "a) Oxygenated water corrosion is typically localized, so inspection plans and practices need to take this into",
      "account. The focus should be on high-velocity and turbulent areas and stagnant or low-flow areas.",
      "Both straight run piping and fittings can be affected. The full circumference of piping and components",
      "should be inspected.",
      "Specific areas to check include downstream of ejectors, control valves, throttled valves, pumps, flow",
      "orifices, and internal protrusions, as well as at elbows, tees, and reducers.",
      "260 API RECOMMENDED PRACTICE 571",
      "Check the top of piping where condensing conditions exist.",
      "Check the bottom of piping and small-bore connections where a separate water phase or cooler",
      "conditions exist.",
      "Check the water/vapor interface, if one exists.",
      "b) RT, manual UT scanning or grid UT, and AUT are suitable NDE methods.",
      "c) Permanently mounted thickness monitoring sensors can be used.",
      "d) O content less than 100 ppb in non-aerated water systems is very difficult to measure, so consult a specialist,",
      "2",
      "as needed, to ensure the correct procedures for sampling and monitoring the water are used."
    ],
    "related_mechanisms": [
      "Cooling water corrosion (3.20), boiler water and condensate corrosion (3.9), brine corrosion (3.10), and",
      "concentration cell corrosion (3.19)."
    ],
    "references": [
      "1. ASM Metals Handbook, ASM International, Materials Park, OH, 1985, p. 4.91.",
      "2. M.G. Fontana, Corrosion Engineering, Third Edition, 1987, p. 17.",
      "3. K.L. Heidersbach, “Hungry Water Corrosion Testing,” Chevron Corp. Energy Technology Company, 2011.",
      "4. N. Fredj, T.D Burleigh, K L. Heidersbach, and B.R. Crowder, “Corrosion of Carbon Steel in Waters of Varying",
      "Purity and Velocity,” Paper No. 1461, Corrosion/2012, NACE International, Houston, TX.",
      "DAMAGE MECHANISMS AFFECTING FIXED EQUIPMENT IN THE REFINING INDUSTRY 261"
    ]
  },
  {
    "id": "3.50",
    "name": "Phenol (Carbolic Acid) Corrosion",
    "section": "3.50",
    "summary": "Corrosion of carbon steel can occur in plants using phenol as a solvent to remove aromatic compounds from lubricating oil feedstocks.",
    "description": "Corrosion of carbon steel can occur in plants using phenol as a solvent to remove aromatic compounds from lubricating oil feedstocks.",
    "aliases": [],
    "affected_materials": [
      "In order of increasing resistance: carbon steel, 304L, 316L, and Alloy C276."
    ],
    "critical_factors": [
      "a) Temperature, water content, alloy chemistry, and flow velocity are the critical factors.",
      "b) The corrosion rate of carbon steel at temperatures less than 212 °F (100 °C) is typically 1 mpy to 2 mpy.",
      "c) The corrosion rate of carbon steel exceeds 20 mpy above 350 °F (175 °C).",
      "d) Carbon steel and 304/304L stainless steel corrode rapidly in phenol service above 500 °F (260 °C).",
      "e) Dilute aqueous solutions (5 % to 15 % phenol) can be very corrosive.",
      "f) High velocities may promote localized corrosion (i.e. erosion-corrosion), particularly at velocities greater than",
      "30 ft/s."
    ],
    "affected_units_equipment": [
      "a) Phenol extraction facilities in lube oil plants.",
      "Corrosion is usually minimal in the treating section when the temperature is below 250 °F (121 °C).",
      "Corrosion can occur in the recovery section where spent phenol is separated by vaporization.",
      "Sulfur and organic acids may lead to naphthenic acid attack and sulfidation in the hot extract circuit.",
      "Dilute aqueous solutions (5 % to 15 % phenol) are very corrosive to the extract dryer condensers.",
      "Erosion-corrosion and/or condensation corrosion may be observed in tower overhead circuits."
    ],
    "appearance": [
      "a) Corrosion will be general or localized, with local corrosion often being the result of erosion-corrosion."
    ],
    "prevention_mitigation": [
      "a) Corrosion is best prevented through proper materials selection and control of phenol solvent chemistry.",
      "b) Velocity in carbon steel should be limited to less than 30 ft/s",
      "c) Overhead piping circuits should be designed for a maximum velocity of 30 fps in the recovery section.",
      "d) Recovery tower overhead temperatures should be maintained to at least 30 °F (15 °C) above the dew point.",
      "e) Type 316L stainless steel may be effective in the top of the dryer tower, phenol flash tower, and various",
      "condenser shells and separator drums that handle phenol-containing water.",
      "f) Tubes and headers in extract furnaces should be 316L.",
      "262 API RECOMMENDED PRACTICE 571",
      "g) Alloy C276 has been used in areas of high velocity or other locations where 316L is inadequate."
    ],
    "inspection_monitoring": [
      "a) VT can be used for accessible internal surfaces at liquid impingement and turbulent flow areas and is often",
      "followed up with UT thickness measurements in suspect areas.",
      "b) External UT can be used to identify, map, and monitor loss in thickness.",
      "c) RT, where practical considering pipe diameter, can be effective for identifying localized attack.",
      "d) Permanently mounted thickness monitoring sensors can be used.",
      "e) ER corrosion probes and corrosion coupons have been used for corrosion monitoring."
    ],
    "related_mechanisms": [
      "Erosion/erosion-corrosion (3.27)."
    ],
    "references": [
      "1. J. Gutzeit, R.D. Merrick, and L.R. Scharfstein, “Corrosion in Petroleum Refining and Petrochemical Operations,”",
      "Metals Handbook, Volume 13, ASM International, Materials Park, OH, 1987, pp. 1262–1287.",
      "DAMAGE MECHANISMS AFFECTING FIXED EQUIPMENT IN THE REFINING INDUSTRY 263"
    ]
  },
  {
    "id": "3.51",
    "name": "Phosphoric Acid Corrosion",
    "section": "3.51",
    "summary": "Phosphoric acid is most often used as a catalyst in polymerization units. It can cause corrosion of carbon steel, depending on water content. Corrosion is typically localized to where the conditions for causing corrosion exist.",
    "description": "Phosphoric acid is most often used as a catalyst in polymerization units. It can cause corrosion of carbon steel, depending on water content. Corrosion is typically localized to where the conditions for causing corrosion exist.",
    "aliases": [],
    "affected_materials": [
      "For materials typically used or considered for this application, the order of increasing resistance is carbon steel,",
      "304L SS, 316L SS, Alloy 20, and Alloy 825. The “L” (low carbon content) grades of stainless steels are preferable",
      "to straight grades to reduce the risk of sensitization and intergranular corrosion."
    ],
    "critical_factors": [
      "a) Acid concentration, water content (i.e. the presence of water), temperature, and contaminants are the critical",
      "factors.",
      "b) Solid phosphoric acid catalysts are not corrosive to carbon steel unless free water is present. When water is",
      "present, severe corrosion of carbon steel may occur.",
      "A small amount of water in contact with the catalyst can create a very concentrated (non-diluted) acid.",
      "Corrosion can penetrate a ¼-in. (6-mm) thick steel tube in 8 hr.",
      "c) Corrosion rates increase with increasing temperature.",
      "d) Contaminants such as chlorides, fluorides, and other halide salts can increase phosphoric acid corrosion",
      "rates.",
      "e) Most corrosion probably results from water washing operations during shutdowns.",
      "f) Low points that may collect water are subject to localized corrosion."
    ],
    "affected_units_equipment": [
      "a) Piping and equipment in polymerization units where water mixes with catalyst.",
      "b) Corrosion is usually found in low points and low-velocity areas where there is little or no circulation. Examples",
      "include piping manifolds, bypass lines, dead-legs, partial penetration welds, the bottom of kettle-type",
      "reboilers, and exchangers where there is sufficient residence time to permit the settling of acid droplets."
    ],
    "appearance": [
      "The corrosion mainly occurs as localized thinning with either a pitted or more general (smoother) appearance on",
      "the attacked carbon steel surface. Sensitized stainless steel will suffer intergranular corrosion."
    ],
    "prevention_mitigation": [
      "a) Water content (i.e. moisture content) should be limited to less than 400 ppm.",
      "b) Where water cannot be eliminated, selective upgrading to corrosion-resistant materials is the practical option.",
      "c) Type 304L SS is satisfactory for phosphoric acid concentration of 100 % up to about 120 °F (50 °C). Type",
      "316L SS is required from 120 °F to 225 °F (50 °C to 105 °C).",
      "d) Type 316L SS and Alloy 20 are effective at concentrations up to 85 % at boiling temperatures.",
      "264 API RECOMMENDED PRACTICE 571",
      "e) At even higher temperatures above boiling, where the liquid acid is still present, Alloy 825 may be needed."
    ],
    "inspection_monitoring": [
      "a) UT and RT can be used to detect and measure loss of thickness.",
      "b) Permanently mounted thickness monitoring sensors can be used.",
      "c) The water from the first column overhead receiver should be monitored for iron content. In addition, it is",
      "advisable to monitor temperatures, pH, water content (e.g. by installing a moisture analyzer), and for",
      "phosphoric acid carryover past the reactor.",
      "d) Online corrosion monitoring can be performed using ER probes and/or corrosion coupons in the water draw",
      "from the first column overhead condenser and the reboiler."
    ],
    "related_mechanisms": [
      "Although corrosion is caused by a number of strong and weak acids in the refining industry, phosphoric acid",
      "corrosion is specific to polymerization units. Where caustic neutralization is employed in polymerization units, if",
      "the resulting salts are not properly separated out, wet, corrosive solids may deposit and cause under-deposit",
      "corrosion. (See 3.19.)"
    ],
    "references": [
      "1. R.A. White and E.F. Ehmke, Materials Selection for Refineries and Associated Facilities, NACE International,",
      "Houston, TX.",
      "2. Corrosion Control in the Refining Industry, NACE Course Book, NACE International, Houston, TX, 1999.",
      "DAMAGE MECHANISMS AFFECTING FIXED EQUIPMENT IN THE REFINING INDUSTRY 265"
    ]
  },
  {
    "id": "3.52",
    "name": "Polythionic Acid Stress Corrosion Cracking",
    "section": "3.52",
    "summary": "a) Intergranular SCC that can occur in sensitized austenitic stainless steels and some Ni alloys (Alloy 800 and Alloy 600) when sulfide scale formed on the surface during operation is exposed to air and moisture. The combination of sulfide scale, air (i.e. oxygen), and moisture creates sulfur acids ",
    "description": "a) Intergranular SCC that can occur in sensitized austenitic stainless steels and some Ni alloys (Alloy 800 and Alloy 600) when sulfide scale formed on the surface during operation is exposed to air and moisture. The combination of sulfide scale, air (i.e. oxygen), and moisture creates sulfur acids on the surface that then cause polythionic acid stress corrosion cracking (PTA SCC). It normally occurs during shutdowns or start-ups. b) Usually occurs adjacent to welds or in high-stress areas. c) Cracking may propagate rapidly through the wall thickness of piping and components in a matter of minutes or hours.",
    "aliases": [],
    "affected_materials": [
      "Austenitic stainless steels (300 series SS) and austenitic alloys (Alloy 600/600H and Alloy 800/800H/800HT).",
      "Alloys 625 and 825 are also susceptible but require extended periods at much higher temperatures [>1200 °F",
      "(650 °C)] to sensitize."
    ],
    "critical_factors": [
      "a) A combination of environment, susceptible material, and tensile stress are required.",
      "Environment—Susceptible metals form a surface sulfide scale when exposed to sulfur compounds in a",
      "high-temperature reducing process environment. The scale may then react with air (oxygen) and",
      "moisture to form sulfur acids (polythionic acids, H SO ).",
      "2 x 6",
      "Material—The material must be susceptible to sensitization and in a sensitized condition.",
      "Tensile Stress—The stress can be residual or applied.",
      "b) Affected alloys become sensitized during exposure to elevated temperatures during manufacture, welding,",
      "or high-temperature service. Sensitization refers to the composition/time/temperature-dependent formation",
      "of chromium carbides in the grain boundaries of the metal. Sensitization occurs in the 700 °F to 1500 °F",
      "(370 °C to 815 °C) temperature range. However, chemically stabilized grades of stainless steel, e.g. Types",
      "321 and 347, can withstand service temperatures greater than 700 °F without suffering detrimental",
      "sensitization. Some refiners permit the use of these alloys at temperatures substantially greater than 700 °F",
      "without requiring thermal stabilization.",
      "c) The carbon content and the thermal history of the alloy have a significant effect on sensitization susceptibility.",
      "Regular and high carbon grades of stainless steels such as Types 304/304H and 316/316H are particularly",
      "susceptible to sensitizing in the weld HAZ. Low carbon “L” grades (<0.03 % C) are less susceptible and",
      "usually can be welded without sensitizing. The L grades will not sensitize provided long-term operating",
      "temperatures do not exceed about 750 °F (400 °C).",
      "d) Residual tensile stresses in most components, especially in non-stress-relieved welds, are usually sufficient",
      "to promote cracking and are the most common source of the tensile stress needed to cause cracking."
    ],
    "affected_units_equipment": [
      "a) All units where sensitized alloys are used in high-temperature sulfur-containing environments. Commonly",
      "damaged equipment includes heat exchanger tubes and components, furnace tubes, and piping.",
      "b) Fired heaters burning oil, gas, coke, and most other sources of fuel may be affected depending on sulfur",
      "levels in the fuel and combustion conditions in the firebox. (Fuel-rich conditions will favor formation of sulfide",
      "scales instead of oxide scales.) In places where there are environmental restrictions on the burning of high",
      "sulfur fuels, the occurrences of fire-side PASCC have diminished.",
      "266 API RECOMMENDED PRACTICE 571",
      "c) FCC Units—Air rings, plenums, slide valves, cyclone components, expansion joint bellows, and piping.",
      "d) Hydroprocessing Units—Heater tubes, hot feed/effluent exchanger tubes, pressure vessels (including heat",
      "exchangers and reactors), piping, and bellows.",
      "e) Crude and Coker Units—Heater tubes and piping.",
      "f) Boilers and other high-temperature equipment exposed to sulfur-containing combustion products can also",
      "be susceptible if sensitized alloys are involved."
    ],
    "appearance": [
      "a) Typically occurs next to welds (Figure 3-52-1 and Figure 3-52-4) but can also occur in the base metal. It is",
      "usually quite localized and may not be evident until a leak appears during start-up or, in some cases,",
      "operation.",
      "b) Cracking propagates intergranularly. (Figure 3-52-2 and Figure 3-52-5)",
      "c) Corrosion or loss in thickness is usually negligible."
    ],
    "prevention_mitigation": [
      "a) If potentially susceptible equipment will be opened or exposed to air, preventive measures should be taken",
      "to minimize or eliminate PTA SCC. These include (i) flushing the equipment during or immediately after",
      "shutdown with alkaline or soda ash solution to neutralize the acids formed after shutdown and exposure to",
      "air and moisture or (ii) purging with dry nitrogen or nitrogen/ammonia during the shutdown to prevent air",
      "exposure and the formation of polythionic acids. Refer to guidelines in NACE SP0170.",
      "b) Furnace tubes that have coke on the tube ID should undergo some form of decoking process prior to or",
      "concurrent with the alkaline washing if the tube IDs will be exposed to air. Alkaline washing with coke present",
      "has low effectiveness. Refer to NACE SP0170 for guidance.",
      "c) Keeping the firebox heated above the dew point to prevent acids from forming on the heater tube internal",
      "surfaces, if practical, will also prevent PTA SCC. This can also be accomplished by using dehumidification",
      "equipment to reduce the water dew point inside the tubes below ambient.",
      "d) Low carbon grades of stainless steel such as 304L, 316L, and 317L provide some measure of improvement",
      "over higher carbon grades. The L grades will sensitize if exposed more than several hours above about",
      "1000 °F (540 °C) or long-term above 750 °F (400 °C).",
      "e) Improved resistance to PTA SCC cracking can be achieved with chemically stabilized versions of these alloys",
      "containing small amounts of titanium (Ti) or niobium (Nb) and tantalum (Ta). [Note that niobium was also",
      "called columbium (Cb), but niobium is now the generally accepted name.] Types 321 and 347 SS are the",
      "chemically stabilized grades of austenitic stainless steel most commonly used. Alloy 20Cb-3 as well as Alloys",
      "825 and 625 are also chemically stabilized.",
      "f) Supplemental requirements in ASTM specifications provide for mill products to be delivered in a thermally",
      "stabilized condition rather than simply solution annealed. This heat treatment will minimize potential",
      "sensitization problems at higher temperatures, e.g. as found in a heater.",
      "g) A thermal stabilization heat treatment at 1650 °F (900 °C) may be applied to chemically stabilized austenitic",
      "stainless steel welds after all welding is complete to reduce sensitization and PTA SCC susceptibility at the",
      "welds. This heat treatment is also applied after welding material that was thermally stabilized in the mill in",
      "order to restore the thermal stabilization destroyed by the heat of welding.",
      "h) The degree of sensitization and resultant susceptibility to PTA SCC can be determined by laboratory",
      "corrosion testing according to ASTM A262 Practice C. This test is also used as a quality control check at the",
      "DAMAGE MECHANISMS AFFECTING FIXED EQUIPMENT IN THE REFINING INDUSTRY 267",
      "mill on chemically stabilized grades, with a sensitizing heat treatment applied prior to testing in order to",
      "assess resistance to sensitization."
    ],
    "inspection_monitoring": [
      "a) PTA SCC is most effectively managed by prevention rather than through inspection. PTA SCC can be an",
      "inspection challenge because the cracking may not occur until well into a turnaround.",
      "b) Monitoring for PTA SCC cracking during operation is not effective. Conditions causing the cracking are not",
      "usually present while the unit is online.",
      "c) PT examination is the most common method used to detect PTA SCC. (Figure 3-52-1 and Figure 3-52-3)",
      "However, because the cracks are filled with a tight deposit, flapper wheel sanding or grinding may be needed",
      "to improve the PT sensitivity.",
      "d) ECT can detect surface cracks on the crack initiation side.",
      "e) AET has had some success in detecting and locating PTA SCC. However, results sometimes can be",
      "inconclusive, and quality AET data may be difficult to obtain.",
      "f) Angle beam UT (SWUT and PAUT) crack detection techniques may be useful depending on thickness,",
      "metallurgy, and accessibility considerations and limitations.",
      "g) FMR can be used to determine the degree and extent of sensitization."
    ],
    "related_mechanisms": [
      "Intergranular corrosion and intergranular attack."
    ],
    "references": [
      "1. ASM Handbook—Corrosion, Volume 13, ASM International, Materials Park, OH, p. 327.",
      "2. NACE SP0170, Protection of Austenitic Stainless Steels and Other Austenitic Alloys from Polythionic Acid",
      "Stress Corrosion Cracking During a Shutdown of Refinery Equipment, NACE International, Houston, TX.",
      "3. D.V. Beggs, and R.W. Howe, “Effects of Welding and Thermal Stabilization on the Sensitization and",
      "Polythionic Acid Stress Corrosion Cracking of Heat and Corrosion-resistant Alloys,” Paper No. 541,",
      "Corrosion/93, NACE International, Houston, TX.",
      "4. L. Scharfstein, “The Effect of Heat Treatments in the Prevention of Intergranular Corrosion Failures of",
      "AISI 321 Stainless Steel,” Materials Performance, September 1983, pp. 22–24.",
      "5. E. Lendvai-Linter, “Stainless Steel Weld Overlay Resistance to Polythionic Acid Attack,” Materials",
      "Performance, Vol. 18, No. 3, 1979, p. 9.",
      "6. J. E. Cantwell, “Embrittlement and Intergranular Stress Corrosion Cracking of Stainless Steels After Elevated",
      "Temperature Exposure in Refinery Process Units,” Proceedings of the API Division of Refining Midyear",
      "Meeting, May 1984.",
      "7. R.L. Piehl, “Stress Corrosion Cracking by Sulfur Acids,” Proceedings of the API Division of Refining, Vol. 44,",
      "No. 3, 1964, pp. 189–197.",
      "8. C.H. Samans, “Stress Corrosion Cracking Susceptibility of Stainless Steels and Nickel-base Alloys in",
      "Polythionic Acids and Acid Copper Sulfate Solution,” CORROSION, Vol. 20, No. 8, NACE International,",
      "Houston TX, 1994, pp. 256–262.",
      "268 API RECOMMENDED PRACTICE 571",
      "9. C.D. Stevens and R.C. Scarberry, “The Relation of Sensitization to Polythionic Acid Cracking of Incoloy Alloys",
      "800 and 801,” Proceedings of the 25th Conference, NACE International, Houston, TX, 1969, pp. 583–586.",
      "10. E. Nagashima, K. Matsumoto, and K. Shibata, “Effects of Sensitization and Service Fluid Chemistry on",
      "Polythionic Acid Stress Corrosion Cracking of 18-8 Stainless Steels,” Paper No. 592, Corrosion/98, NACE",
      "International, Houston, TX.",
      "DAMAGE MECHANISMS AFFECTING FIXED EQUIPMENT IN THE REFINING INDUSTRY 269",
