Repository: NoranDh/MECC-team21

File: data/api571_mechanisms_clean.json (part 13 of 13)
[
    "description": "Temper embrittlement is the reduction in fracture toughness due to a metallurgical change that can occur in some low-alloy steels as a result of long-term exposure in the temperature range of about 650 °F to 1070 °F (345 °C to 575 °C). This change causes an upward shift in the ductile-to-brittle transition temperature as measured by Charpy impact testing. Although the loss of toughness is not evident at operating temperature, equipment that is temper embrittled may be susceptible to brittle fracture during start-up and shutdown.",
    "affected_materials": [
      "a) Primarily 2.25Cr-1Mo low-alloy steel, 3Cr-1Mo (to a lesser extent), and the HSLA Cr-Mo-V rotor steels.",
      "b) Older generation 2.25Cr-1Mo materials manufactured prior to 1972 may be particularly susceptible. Some",
      "HSLA steels are also susceptible.",
      "c) The C-0.5Mo, 1Cr-0.5Mo, and 1.25Cr-0.5Mo alloy steels are not as affected by temper embrittlement.",
      "However, other high-temperature damage mechanisms promote metallurgical changes that can alter the",
      "toughness or high temperature ductility of these materials. Refer to API 934-C and API 934-D for additional",
      "information.",
      "d) Weld materials are generally more affected than today’s low-impurity base materials."
    ],
    "critical_factors": [
      "a) Alloy steel composition, thermal history, metal temperature, and exposure time are critical factors.",
      "b) Susceptibility to temper embrittlement is largely determined by the presence of the alloying elements",
      "manganese and silicon and the tramp elements phosphorus, tin, antimony, and arsenic. The strength level",
      "and heat treatment/fabrication history can also have an effect.",
      "c) Temper embrittlement of 2.25Cr-1Mo steels develops more quickly at 900 °F (480 °C) than in the 800 °F to",
      "850 °F (425 °C to 440 °C) range, but the damage is more severe after long-term exposure at 850 °F (440 °C).",
      "d) Some embrittlement can occur during fabrication heat treatments, but most of the damage occurs over many",
      "years of service in the embrittling temperature range.",
      "e) This form of damage will significantly reduce the structural integrity of a component containing a crack-like",
      "flaw. An evaluation of material toughness may be required depending on the flaw type and the severity of",
      "the operating conditions (e.g. the pressure and stress state), particularly in hydrogen service."
    ],
    "affected_units_equipment": [
      "a) Temper embrittlement occurs in a variety of process units after long-term exposure to temperatures above",
      "650 °F (345 °C). It should be noted that there have been very few industry failures related directly to temper",
      "embrittlement.",
      "b) Equipment susceptible to temper embrittlement is most often found in hydroprocessing units, particularly",
      "reactors, hot feed/effluent exchanger components, and hot HP separators. Other units with the potential for",
      "temper embrittlement include catalytic reforming units (reactors and exchangers), FCC units (reactors), coker",
      "units, and visbreaking units.",
      "c) Welds in potentially susceptible equipment are often more susceptible than the base metal.",
      "DAMAGE MECHANISMS AFFECTING FIXED EQUIPMENT IN THE REFINING INDUSTRY 317"
    ],
    "appearance": [
      "a) Temper embrittlement is a metallurgical change that is not readily apparent but can be confirmed through",
      "(destructive) impact testing. Damage due to temper embrittlement may result in catastrophic brittle fracture.",
      "b) Temper embrittlement can be identified by an upward shift in the ductile-to-brittle transition temperature",
      "measured in a CVN impact test, as compared to the non-embrittled or de-embrittled material. (Figure 3-63-1)",
      "Another important characteristic of temper embrittlement is that there is no effect on the upper shelf energy.",
      "c) SEM fractographs of severely temper embrittled material show primarily intergranular cracking due to",
      "impurity segregation at grain boundaries."
    ],
    "prevention_mitigation": [
      "a) Existing materials.",
      "Temper embrittlement cannot be prevented if the material contains critical levels of the embrittling",
      "impurity elements and is exposed in the embrittling temperature range.",
      "To minimize the possibility of brittle fracture during start-up and shutdown, many refiners use a",
      "pressurization sequence to limit system pressure to about 25 % of the maximum design pressure for",
      "temperatures below a minimum pressurization temperature (MPT).",
      "NOTE The MPT might not be a single temperature but rather a pressure-temperature curve that defines safe",
      "operating conditions to minimize the likelihood of brittle fracture.",
      "MPTs generally range from 350 °F (170 °C) for the earliest, most highly temper embrittled steels, down",
      "to 125 °F (50 °C) or lower for newer, temper-embrittlement-resistant steels (as required to also minimize",
      "effects of HE).",
      "In addition to controlling pressure and temperature during start-up and shutdown, temper embrittlement",
      "needs to be considered in order to prevent brittle fracture when hydrotesting susceptible equipment.",
      "If weld repairs are required, the effects of temper embrittlement can be temporarily reversed (the metal",
      "can be de-embrittled) by heating at 1150 °F (620 °C) for 2 hr per 1 in. (25 mm) of thickness and rapidly",
      "cooling to room temperature. Re-embrittlement will occur over time if the material is re-exposed to the",
      "embrittling temperature range.",
      "b) New materials.",
      "The best way to minimize the likelihood and extent of temper embrittlement is to limit the acceptance",
      "levels of manganese, silicon, phosphorus, tin, antimony, and arsenic in the base metal and welding",
      "consumables. In addition, strength levels and PWHT procedures should be specified and carefully",
      "controlled.",
      "A common way to minimize temper embrittlement is to limit the “J” factor for base metal and the “X” factor",
      "for weld metal, based on material composition as follows:",
      "J = (Si + Mn) x (P + Sn) x 104 {elements in wt %}",
      "X = (10P + 5Sb + 4Sn + As)/100 {elements in ppm}",
      "Typical J and X factors used for 2.25 Cr steel are a maximum of 100 and 15, respectively. Studies have",
      "also shown that limiting the (P + Sn) to less than 0.01 % is sufficient to minimize temper embrittlement",
      "because (Si + Mn) control the rate of embrittlement.",
      "318 API RECOMMENDED PRACTICE 571",
      "A newer and less widely used factor called the Equivalent Phosphorus content has been developed for",
      "base metal and weld metal and is defined as follows:",
      "P = C + Mn + (Mo+Cr)/3 + Si/4 + 3.5 x [(10 x P) + (5 x Sb) + (4 x Sn) + As] {elements in wt %}",
      "Expert metallurgical advice should be solicited to determine acceptable composition, toughness, and",
      "strength levels, as well as appropriate welding, fabrication, and heat treating procedures for new low",
      "alloy steel heavy wall equipment operating in the temper embrittlement or creep range."
    ],
    "inspection_monitoring": [
      "a) Inspection is not normally used to detect temper embrittlement, but awareness of susceptible equipment can",
      "help prevent future damage.",
      "b) A method of monitoring is to install blocks of original heats of the alloy steel material inside the reactor.",
      "Samples are periodically removed from these blocks for impact testing to establish and monitor the ductile",
      "brittle transition temperature. The test blocks should be strategically located near the top and bottom of the",
      "reactor to make sure that the test material is exposed to both inlet and outlet conditions.",
      "c) Process conditions should be carefully monitored to ensure that a proper pressurization/temperature",
      "sequence is followed to help prevent brittle fracture due to temper embrittlement. This includes both start-up",
      "and shutdown and also applies to the hydrotesting of equipment."
    ]
  },
  {
    "id": "3.64",
    "name": "Thermal Fatigue",
    "section": "3.64",
    "summary": "Thermal fatigue is the result of cyclic stresses caused by variations in temperature. Damage is in the form of cracking that may occur anywhere in a metallic component where relative movement or differential expansion is constrained during repeated thermal cycling.",
    "description": "Thermal fatigue is the result of cyclic stresses caused by variations in temperature. Damage is in the form of cracking that may occur anywhere in a metallic component where relative movement or differential expansion is constrained during repeated thermal cycling.",
    "affected_materials": [
      "All materials of construction."
    ],
    "critical_factors": [
      "a) Key factors affecting thermal fatigue are the magnitude of the temperature swing and the frequency [number",
      "of thermal cycles per second (or minute or day, etc.)].",
      "b) Time to failure is a function of the magnitude of the cyclic stress and the number of cycles, and decreases",
      "with increasing stress and increasing frequency.",
      "c) Since there are many variables that can affect where and whether thermal fatigue cracking will occur, it is",
      "not possible to define a specific, universal limit on allowable temperature swings. For example, rigid",
      "attachments may only require a relatively small temperature differential to promote cracking. However, as a",
      "reasonable rule of thumb, cracking may be suspected if the temperature swings exceed about 200 °F to",
      "300 °F (110 °C to 165 °C).",
      "d) Damage is promoted by inflexibility to accommodate differential expansion. It is also promoted by rapid",
      "changes in surface temperature that result in a thermal gradient through the thickness or along the length of",
      "a component, e.g. from cold water impinging on a hot tube.",
      "e) Notches (such as the toe of a weld) and sharp corners (such as the intersection of a nozzle with a vessel",
      "shell) and other stress concentrations may serve as initiation sites.",
      "f) In some cases, depending on the frequency at which equipment or an entire unit is shut down and started",
      "up, start-up and shutdown can increase the susceptibility to thermal fatigue cracking."
    ],
    "affected_units_equipment": [
      "a) Examples include the mix points of hot and cold streams such as hydrogen mix points in hydroprocessing",
      "units, and locations where condensate comes in contact with steam systems, such as de-superheating or",
      "attemporating equipment. (Figure 3-64-1 and Figure 3-64-2)",
      "b) Thermal fatigue cracking has been a major problem in coke drum shells. Thermal fatigue cracking can also",
      "occur on coke drum skirts where stresses are promoted by a variation in temperature between the drum and",
      "skirt. (Figure 3-64-3 and Figure 3-64-4)",
      "c) In steam-generating equipment, the most common locations are at rigid attachments between neighboring",
      "tubes in the superheater and reheater. Slip spacers designed to accommodate relative movement may",
      "become frozen and act as a rigid attachment when plugged with fly ash.",
      "d) Tubes in the high-temperature superheater or reheater that penetrate through the cooler waterwall tubes",
      "may crack at the header connection if the tube is not sufficiently flexible. These cracks are most common at",
      "the end where the expansion of the header relative to the waterwall will be greatest.",
      "e) Steam-actuated soot blowers in heaters or boilers may cause thermal fatigue damage if the first steam exiting",
      "the soot blower nozzle contains condensate. Rapid cooling of the tube by the liquid water will promote this",
      "form of damage. Similarly, water lancing or water cannon use on waterwall tubes may have the same effect.",
      "DAMAGE MECHANISMS AFFECTING FIXED EQUIPMENT IN THE REFINING INDUSTRY 321"
    ],
    "appearance": [
      "a) Thermal fatigue cracks usually initiate on the surface of the component, on either the ID or OD surface. They",
      "are generally wide and often filled with oxides due to elevated temperature exposure. Cracks may occur as",
      "single or multiple cracks.",
      "b) Thermal fatigue cracks propagate transverse to the stress, and they are usually dagger shaped,",
      "transgranular, and oxide filled. (Figure 3-64-5 and Figure 3-64-6) However, cracking may be axial or",
      "circumferential, or both, at the same location.",
      "c) In steam-generating equipment, cracks usually follow the toe of the fillet weld, as the change in section",
      "thickness creates a stress riser. Cracks often start at the end of an attachment lug, and if there is a bending",
      "moment as a result of the constraint, they will develop into circumferential cracks into the tube.",
      "d) Water in soot blowers may lead to a crazing pattern. The predominant cracks will be circumferential and the",
      "minor cracks will be axial. (Figure 3-64-7 and Figure 3-64-8)"
    ],
    "prevention_mitigation": [
      "a) Thermal fatigue is best prevented through design and operation to minimize fluctuating thermal stresses and",
      "thermal cycling. Several methods of prevention apply depending on the application.",
      "Designs that incorporate reduction of stress concentrators, blend grinding of weld profiles, and smooth",
      "transitions should be used.",
      "Controlled rates of heating and cooling during start-up and shutdown of equipment can lower stresses.",
      "Differential thermal expansion between adjoining components of dissimilar materials should be",
      "considered.",
      "b) Designs should incorporate sufficient flexibility to accommodate differential expansion.",
      "In steam-generating equipment, slip spacers should slip and rigid attachments should be avoided.",
      "Drain lines should be provided on soot blowers to prevent condensate in the first portion of the soot",
      "blowing cycle.",
      "c) In some cases, a liner or sleeve may be installed to prevent a colder liquid from contacting the hotter pressure",
      "boundary wall."
    ],
    "inspection_monitoring": [
      "a) NDE methods used to detect surface-breaking cracks using same-side inspection include:",
      "1. PT,",
      "2. MT,",
      "3. WFMT,",
      "4. ECT,",
      "5. ACFM, and",
      "6. EMAT.",
      "b) NDE methods used to detect surface-breaking cracks using opposite-side inspection and/or areas that are",
      "same side but not accessible include angle beam UT (SWUT or PAUT) and TOFD.",
      "322 API RECOMMENDED PRACTICE 571",
      "c) AET can be used for continuous monitoring or monitoring during thermal transitions to detect mechanical",
      "energy released from cracks when strain values are elevated. Strain value elevation causing thermal fatigue",
      "cracking can occur during increase or decrease of temperatures.",
      "d) Temperature monitoring can be performed by installing thermocouples, where practical, on components with",
      "thick sections or that are otherwise susceptible to thermal fatigue cracking. The heating and cooling rates",
      "should be controlled to avoid steep temperature gradients."
    ]
  },
  {
    "id": "3.65",
    "name": "Thermal Shock",
    "section": "3.65",
    "summary": "Thermal shock cracking can occur when high and non-uniform thermal stresses develop in a single event over a short time in a piece of equipment due to differential expansion or contraction. If the thermal expansion/contraction is restrained, stresses above the yield strength of the material can resu",
    "description": "Thermal shock cracking can occur when high and non-uniform thermal stresses develop in a single event over a short time in a piece of equipment due to differential expansion or contraction. If the thermal expansion/contraction is restrained, stresses above the yield strength of the material can result. Thermal shock cracking usually occurs when a much colder liquid contacts a much warmer metal surface. In refining, the concern generally arises after a large equipment fire is extinguished using fire water.",
    "affected_materials": [
      "All metals and alloys."
    ],
    "critical_factors": [
      "a) The magnitude of the temperature differential and the coefficient of thermal expansion of the material",
      "determine the magnitude of the stress.",
      "b) Stainless steels have higher coefficients of thermal expansion than carbon and alloy steels or nickel-based",
      "alloys and are more likely to see higher stresses.",
      "c) High-temperature exposure during a fire followed by water quench to extinguish the fire can result in thermal",
      "shock cracking.",
      "d) Large and rapid temperature changes that can result from water quenching as a result of rain deluges could",
      "cause thermal shock cracking.",
      "e) Fracture is related to constraint on a component that prevents the component from expanding or contracting",
      "with a change in temperature. The metal surrounding a locally quenched area of the metal can provide the",
      "necessary constraint.",
      "f) Cracking in cast components such as valves may initiate at casting flaws and progress through the thickness.",
      "g) It is more prevalent in thick sections that can develop high thermal gradients."
    ],
    "affected_units_equipment": [
      "a) FCC, coker, catalytic reforming, and high-severity hydroprocessing units are high-temperature units where",
      "thermal shock is possible.",
      "b) High-temperature piping and equipment in any unit can be affected.",
      "c) Heavy wall machinery, typically made of thick castings, can be affected, particularly those made of high",
      "chromium steels such as 12Cr.",
      "d) Materials that have lost ductility, such as Cr-Mo equipment (due to temper embrittlement), are particularly",
      "susceptible to thermal shock.",
      "e) Equipment subjected to accelerated cooling procedures to minimize shutdown time is potentially subject to",
      "thermal shock cracking."
    ],
    "appearance": [
      "Surface initiating cracks may also appear as “craze” cracks."
    ],
    "prevention_mitigation": [
      "a) Minimize situations where rain or fire-water deluge can contact hot equipment.",
      "328 API RECOMMENDED PRACTICE 571",
      "b) Design to minimize severe restraint in hot equipment that can potentially get severely quenched.",
      "c) Install thermal sleeves or other protective measures to prevent inadvertent cold liquid impingement on hot",
      "pressure boundary components."
    ],
    "inspection_monitoring": [
      "a) This type of damage is uncommon, but when it occurs it results in highly localized cracking that may be",
      "difficult to locate. Since it mostly occurs as a single, unpredictable event, e.g. a fire, severe storm, or major",
      "excursion or upset, it is not amenable to regular inspection monitoring. Methods to detect cracking resulting",
      "from thermal shock include:",
      "VT (may reveal cracking, but it might be difficult to differentiate actual cracks in the metal from superficial",
      "craze cracks in the oxide layer);",
      "PT;",
      "MT; and",
      "UT."
    ]
  },
  {
    "id": "3.66",
    "name": "Titanium Hydriding",
    "section": "3.66",
    "summary": "Hydriding of titanium is a metallurgical phenomenon in which hydrogen diffuses into the titanium and reacts to form an embrittling hydride phase. This can result in a complete loss of ductility and fracture toughness, potentially enabling a brittle fracture, with no noticeable sign of corrosion or l",
    "description": "Hydriding of titanium is a metallurgical phenomenon in which hydrogen diffuses into the titanium and reacts to form an embrittling hydride phase. This can result in a complete loss of ductility and fracture toughness, potentially enabling a brittle fracture, with no noticeable sign of corrosion or loss in thickness.",
    "affected_materials": [
      "Titanium and titanium alloys."
    ],
    "critical_factors": [
      "a) The critical factors are metal temperature, solution chemistry, and alloy composition.",
      "b) This is a phenomenon that occurs in specific environments at temperatures above 165 °F (75 °C) and at a",
      "pH below 3, pH above 8, or neutral pH with high H S content.",
      "2",
      "c) Galvanic contact between titanium and more active materials such as carbon steel and 300 series SS",
      "promotes damage. However, hydriding can occur in the absence of a galvanic couple.",
      "d) Embrittlement occurs over a period of time as hydrogen is absorbed by the component and reacts to form",
      "an embrittling hydride phase. The depth and extent of hydriding will continue to increase until a complete",
      "loss of ductility results.",
      "e) Hydriding has also occurred in some environments as a result of the corrosion of steel that was accidentally",
      "embedded into the surface of the titanium during fabrication.",
      "f) Iron sulfide scale formed from the corrosion of steel in upstream units and equipment can be carried into",
      "titanium equipment and cause hydrogen pickup and resulting hydriding.",
      "g) The solubility of hydrogen in pure titanium and alpha-beta titanium alloys (e.g. Gr. 2. Gr. 7, Gr 12, and Gr.",
      "16) is limited to 50 ppm to 300 ppm. When the hydrogen concentration exceeds this solubility limit, hydride",
      "is formed. Beta alloys are more tolerant of hydrogen, and 2000 ppm can be absorbed without causing",
      "detrimental hydriding. However, beta alloys are not typically used for refinery process equipment."
    ],
    "affected_units_equipment": [
      "a) Titanium has mainly been used in heat exchangers and air coolers, primarily to take advantage of the",
      "corrosion resistance of titanium tubes in these services. Damage has occurred primarily in SWSs and amine",
      "units in the overhead condensers or air coolers and other heat exchanger tubes, as well as some piping and",
      "other titanium equipment operating above about 165 °F (75 °C). In most cases, cracking has occurred during",
      "maintenance operations, e.g. turnarounds, rather than while the equipment was in service.",
      "b) Hydriding can also occur in hydrogen atmospheres at temperatures > 350 °F (175 °C), especially in the",
      "absence of moisture or oxygen.",
      "c) Cathodic protection potentials less −0.9 v SCE on titanium equipment can promote hydrogen entry and",
      "hydriding."
    ],
    "appearance": [
      "a) Titanium hydriding is a metallurgical change that is not visually apparent and can only be confirmed through",
      "metallurgical examination (Figure 3-66-2 and Figure 3-66-3) or mechanical testing.",
      "330 API RECOMMENDED PRACTICE 571",
      "b) The detrimental result of titanium hydriding is cracking, which will be visually apparent. (Figure 3-66-1)",
      "1. When leaks or cracking in titanium pressure retaining parts occur, titanium hydriding is likely to be",
      "anticipated as the cause, and the leaks will likely be obvious.",
      "c) Heat exchanger tubes that have become embrittled may remain intact until disturbed by removal of the bundle",
      "for inspection. The tubes crack as the bundle flexes when it is removed.",
      "d) Cracking can occur if there is an attempt to re-roll tube ends that have become embrittled.",
      "e) Another possible ramification that has occurred is ignition and burning of titanium tubes.",
      "1. Titanium is a reactive metal that can combust in the presence of heat and oxygen. Caution should be",
      "exercised when exposing titanium to heat or flame during downtimes. Exposure to pyrophoric materials",
      "or cutting torches has resulted in metal fires."
    ],
    "prevention_mitigation": [
      "a) The risk of failure due to titanium hydriding should be considered in known hydriding services such as amine",
      "or SWS overhead condensers.",
      "b) Precautions should be taken during outages to avoid brittle fracture of titanium components, e.g. air cooler",
      "tubes, when used in known hydriding services.",
      "c) Where galvanic contact has promoted hydriding, the problem can be avoided by using all titanium",
      "construction or by electrically isolating the titanium from non-titanium components. Eliminating the galvanic",
      "couple may not prevent hydriding in alkaline SW environments."
    ],
    "inspection_monitoring": [
      "a) Cracks resulting from titanium hydriding are typically found through VT.",
      "b) Sampling and destructive testing using microstructural analysis and/or mechanical testing methods are",
      "typically required to confirm the presence and degree of hydriding.",
      "c) NDE techniques are generally not employed in refining to detect hydriding. Rather, sampling and destructive",
      "testing are used when there is a need to determine whether hydriding has occurred.",
      "d) Embrittlement can be confirmed by a bend, crush, or impact (hammer) test in a vice. Unaffected titanium will",
      "be crushed or bent in a ductile fashion while embrittled components will crack or shatter (sometimes like",
      "glass) with little or no sign of ductility.",
      "e) ECT techniques have been used in other industries, e.g. in the power and aircraft industries, to detect both",
      "the presence of hydriding as well as cracks within the hydrided layer of components. Because of the effect",
      "on eddy current response of the change in electrical resistivity caused by hydriding, hydriding may appear",
      "as, and be misinterpreted as, wall thinning.",
      "1. With no track record of use in oil refinery equipment, such techniques should be used with caution,",
      "including validation of the technology and methodology."
    ]
  },
  {
    "id": "3.67",
    "name": "Wet H S Damage (Blistering/HIC/SOHIC/SSC)",
    "section": "3.67",
    "summary": "This section describes four types of damage that result in blistering and/or cracking of carbon steel, one of which also affects low-alloy steels and some other high-strength or hardenable materials, in wet H S environments. 2 a) Hydrogen Blistering Hydrogen blisters form bulges primarily on the ID ",
    "description": "This section describes four types of damage that result in blistering and/or cracking of carbon steel, one of which also affects low-alloy steels and some other high-strength or hardenable materials, in wet H S environments. 2 a) Hydrogen Blistering Hydrogen blisters form bulges primarily on the ID surface of pressure vessels. Hydrogen blistering is rare in seamless pipe but can occur in seam-welded pipe. Blisters are caused by the hydrogen atoms that form on the surface of the steel as a result of corrosion reactions. Sulfur acts as a recombination poison, delaying the combining of hydrogen atoms into hydrogen gas molecules (H ), allowing the hydrogen atoms to linger on 2 the steel surface. The small hydrogen atoms can then readily diffuse into the steel. (This hydrogen charging effect applies to all types of wet H S damage.) The hydrogen atoms diffusing into the steel collect at 2 discontinuities such as inclusions or laminations, where they then combine to form H gas, because there is 2 no recombination poison within the steel to inhibit the reaction. The hydrogen gas molecules thus become trapped at the site because they are too large to diffuse away through the steel. As corrosion proceeds, hydrogen atoms continue to form on the surface and then diffuse into the steel to become trapped as H at 2 the collection sites, building the H gas pressure to the point where local deformation occurs, forming a blister. 2 Blistering only results from hydrogen generated by corrosion, not from hydrogen gas in the process stream. (See Figure 3-67-1 and Figure 3-67-2 for blistering damage.) HCN accentuates the problem by weakening protective films on the metal surface, thereby increasing the rate of corrosion. This in turn leads to increased hydrogen charging and associated wet H S damage. (This 2 also applies to all types of wet H S damage.) 2 b) Hydrogen-induced Cracking (HIC) HIC results from the same cause as blistering, i.e. from hydrogen atoms diffusing into the steel as a result of corrosion. However, in this case, when the hydrogen atoms diffuse into the steel, rather than forming blisters, internal separations parallel to the surface of the steel result. Again, it is the pressure buildup resulting from hydrogen atoms combining to form H gas that cause the internal separations within the wall of the vessel. 2 The separations are initially microscopic in size but can connect together to form macroscopic-sized cracks, by growing into one large separation on the same plane parallel to the surface or more commonly by linking up with HIC on different planes (at different depths into the wall), eventually forming a thru-wall leak path. Interconnecting cracks between HIC separations on different planes have a stair step appearance, and so HIC is sometimes referred to as “stepwise cracking.” (See Figure 3-67-3 to Figure 3-67-5 for HIC damage.) c) Stress-oriented Hydrogen-induced Cracking (SOHIC) SOHIC results from an array of HIC (separations or cracks) stacked on top of each other. When acted upon by a high stress level (residual or applied), the stacked HIC will connect and create a thru-thickness crack that is perpendicular to the surface. SOHIC most often occurs in the base metal adjacent to weld HAZs, the residual stress from welding being the most common driver of SOHIC. SOHIC can initiate from the stacked HIC alone, from sulfide stress cracks, or from other crack-like defects or stress concentrations. SOHIC is a potentially more damaging form of cracking than HIC because of its relatively higher rate of developing a thru-wall crack. In addition, an absence of visual blistering may leave a false sense of security that H S 2 damage is not active, yet subsurface SOHIC may be present. (See Figure 3-67-6 to Figure 3-67-8 for SOHIC damage.) d) Sulfide Stress Cracking (SCC) SSC is the cracking of a susceptible metal under the combined action of tensile stress and corrosion in the presence of water and H S. SSC is a form of HE cracking (see 3.40) resulting from absorption of atomic 2 hydrogen that is produced on the metal surface by the corrosion process. In addition to carbon steel and low- alloy steels, martensitic stainless steels such as Type 410 are also susceptible if hardness is not controlled to a low enough level. DAMAGE MECHANISMS AFFECTING FIXED EQUIPMENT IN THE REFINING INDUSTRY 335 SSC occurs in high-strength (high-hardness) steels but can also initiate in highly localized zones of high hardness in weld metal and HAZs. While SSC is uncommon in modern (post-1980) steels, zones of high hardness can sometimes be found in weld cover passes and attachment welds that are not tempered (softened) by subsequent passes. PWHT is beneficial in reducing the high hardness and residual stresses that render steel susceptible to SSC and is essential when welding hardenable low-alloy steels including Cr- Mo steels, as well as martensitic stainless steels. Some carbon steels contain REs that form hard areas in the HAZ that will not temper at normal stress-relieving temperatures. Using preheat helps minimize these hardness problems. While high-strength steels are susceptible to SSC, they are only used in limited applications such as valve internals and similar internal components in the refining industry. Hard welds and hard spots within otherwise soft welds can arise with SAW when an active flux is used along with high welding voltage. This high hardness can lead to SSC. (See Reference 9.) The time to failure by SSC decreases as the steel strength, level of tensile stress, and hydrogen charging potential of the environment increase. (See Figure 3-67-9 and Figure 3-67-10 for SSC damage.)",
    "affected_materials": [
      "Carbon steel, and in the case of SSC, low-alloy steels, and martensitic stainless steels."
    ],
    "critical_factors": [
      "a) A liquid water phase containing H S, i.e. a sour environment, must be present and must contact the steel in",
      "2",
      "order for wet H S damage to occur. (Equipment highly susceptible to SSC can fail even during short SW",
      "2",
      "excursions such as might be encountered during equipment shutdowns.) Beyond this, the critical factors that",
      "affect and differentiate the various forms of wet H S damage are environmental conditions (H S level, pH,",
      "2 2",
      "contaminants, and temperature), material properties [microstructure and hardness (which correlates to",
      "strength)], and tensile stress level (applied or residual).",
      "b) All of these damage mechanisms are related to the absorption and permeation of hydrogen in steels.",
      "c) H S level.",
      "2",
      "Hydrogen permeation increases with increasing H S partial pressure due to a concurrent increase in the",
      "2",
      "H S concentration in the water phase.",
      "2",
      "A value of 50 ppmw H S in the water phase is often stated as the minimum concentration where wet H S",
      "2 2",
      "damage can occur. However, there are cases where cracking has occurred at lower concentrations or",
      "during upset conditions where wet H S was not ordinarily anticipated. The presence of as little as 1 ppmw",
      "2",
      "of H S in the water has been found to be sufficient to cause hydrogen charging of the steel.",
      "2",
      "Susceptibility to SSC increases with increasing H S partial pressure in the gas phase, as long as there",
      "2",
      "is a water phase present concurrently. An H S partial pressure above about 0.05 psia (0.0003 Mpa) can",
      "2",
      "cause SSC in steels with a tensile strength above about 90 ksi (620 MPa), in steels with localized zones",
      "of weld or weld HAZ hardness above 237 HB, or in non-PWHT’d or inadequately PWHT’d Cr-Mo steel",
      "welds. This partial pressure value is based primarily on oilfield experience and is not exact. The H S",
      "2",
      "partial pressure to cause SSC will vary depending on other contributing factors, including steel strength",
      "and hardness, pH, and stress level.",
      "d) pH.",
      "Hydrogen permeation and diffusion rates in steel have been found to be minimal at pH 7 and increase",
      "at both higher and lower pH.",
      "Decreasing pH below 7 increases the potential for wet H S damage. At pH < 4, only a small amount",
      "2",
      "(ppm levels) of H S is needed. However, wet H S damage can also occur at pH above 7. If an",
      "2 2",
      "environment with an alkaline pH is corrosive and contains H S, e.g. ammonium bisulfide, wet H S",
      "2 2",
      "damage can still occur.",
      "336 API RECOMMENDED PRACTICE 571",
      "Increasing levels of ammonia may push the pH higher into the range where cracking can occur.",
      "Rich amine solutions are also an alkaline environment where wet H S damage can occur. See 3.3.",
      "2",
      "e) Contaminants.",
      "Salts or other species in the water phase that decrease the pH or increase the corrosion rate will increase",
      "the hydrogen charging rate and, therefore, the severity of the wet H S damage environment.",
      "2",
      "HCN in the water phase can cause increased corrosion rates, which significantly increases hydrogen",
      "permeation in alkaline (high-pH) SW and thereby increases the potential for all forms of wet H S damage.",
      "2",
      "For example, at pH > 7.6 with 20 ppmw dissolved HCN in the water, as little as 1 ppmw total sulfide",
      "content in the water can cause SSC.",
      "f) Temperature.",
      "Blistering, HIC, and SOHIC have been found to occur between ambient temperature and 300 °F (150 °C)",
      "or higher.",
      "SSC potential is greatest at about 70 °F (20 °C) and decreases with increasing or decreasing",
      "temperature. This is likely related to the rate of diffusion of hydrogen and its behavior in steel at different",
      "temperatures. SSC is generally a concern below about 200 °F (95 °C); however, the limiting temperature",
      "above which SSC is no longer a concern will depend on the situation, i.e. on the hardness of the steel",
      "involved and the severity of other environmental factors such as pH.",
      "— If susceptible metals become charged with hydrogen during high-temperature exposure [e.g.",
      "above 200 °F (95 °C)], they can subsequently crack when cooled back down to ambient.",
      "g) Microstructure.",
      "Blistering and HIC are strongly affected by the presence of inclusions and laminations, which provide",
      "sites for diffusing hydrogen to accumulate.",
      "— Flat, elongated manganese sulfide (MnS) inclusions produced by ordinary steel plate rolling",
      "practices are particularly detrimental. However, steel chemical composition and manufacturing",
      "methods can be tailored to produce HIC-resistant steels. (See Reference 6.)",
      "— Improving steel cleanliness and processing to minimize blistering and HIC damage may still leave",
      "the steel susceptible to SOHIC.",
      "HIC is often found in so-called “dirty” steels with high levels of inclusions or other internal discontinuities",
      "from the steel-making process.",
      "h) Hardness.",
      "Hardness is primarily an issue with SSC. Blistering, HIC, and SOHIC damage are not related to steel",
      "hardness. Typical carbon steels used in refinery applications are not expected to be susceptible to SSC",
      "because their strength and hardness is sufficiently low. Welds in carbon steel should be controlled to",
      "produce weld hardness < 200 HB, and they will typically achieve this without any special precautions.",
      "Carbon steel welds are not susceptible to SSC unless localized zones of hardness above 237 HB are",
      "present.",
      "— The welds in submerged-arc-welded steel pipe where an acid flux and high welding voltage were",
      "used can have hard zones sufficiently hard to cause SSC.",
      "High-strength steels (generally those with hardness greater than 22 HRC) or steels that can be hardened",
      "by welding, such as Cr-Mo steels, can be susceptible to SSC, and steps need to be taken, such as",
      "limiting the hardness of the material or applying PWHT to reduce the hardness of the welds, to prevent",
      "SSC. (See Reference 8.)",
      "DAMAGE MECHANISMS AFFECTING FIXED EQUIPMENT IN THE REFINING INDUSTRY 337",
      "i) Tensile stress level.",
      "Blistering and HIC damage develop without applied or residual stress. PWHT will not prevent them from",
      "occurring.",
      "The tensile stress needed to cause SOHIC typically comes from weld residual stresses, which, in the",
      "absence of thermal stress relief, are typically very high, i.e. approaching the yield strength. High local",
      "stresses or notch-like discontinuities such as shallow sulfide stress cracks can serve as initiation sites",
      "for SOHIC. PWHT is somewhat effective in preventing or reducing SOHIC damage.",
      "The tensile stress needed to cause SSC in a susceptible material can come from applied stress or",
      "residual stress.",
      "— High-strength components are typically used in the non-welded condition and, therefore, are most",
      "likely to fail from applied stress. A highly susceptible material, e.g. one with very high hardness,",
      "needs relatively little tensile stress to cause SSC.",
      "— Hardenable steels that are welded need to be PWHT’d to reduce hardness in order to avoid SSC,",
      "and the PWHT will also relieve residual stresses. PWHT (for stress relief) of carbon steel is",
      "normally not necessary, but if there is concern for localized hard spots in the HAZ due to the",
      "chemical composition of the steel, PWHT will relieve the weld residual stresses even if it does not",
      "reduce the hardness of the hard spots, and relief of the residual stresses will help minimize the",
      "likelihood of SSC."
    ],
    "affected_units_equipment": [
      "a) Blistering, HIC, SOHIC, and SSC damage can occur throughout the refinery wherever there is a wet H S",
      "2",
      "environment present.",
      "b) In hydroprocessing units, an ammonium bisulfide concentration above 2 % increases the potential for",
      "blistering, HIC, and SOHIC.",
      "c) Cyanides, particularly in the vapor recovery sections of FCC and delayed coking units. significantly increase",
      "the probability and severity of blistering, HIC, and SOHIC damage. Typical locations include fractionator",
      "overhead drums, fractionation towers, absorber and stripper towers, compressor interstage separators and",
      "knockout drums, and various heat exchangers, condensers, and coolers.",
      "d) SWS and amine regenerator overhead systems are especially prone to wet H S damage because of",
      "2",
      "generally high ammonia or ammonium bisulfide concentrations and cyanides.",
      "e) SSC is most likely found in hard welds and HAZs and in high-strength components including bolts, relief",
      "valve springs, 400 series SS valve trim, and compressor shafts, sleeves, and springs."
    ],
    "appearance": [
      "a) All four forms of wet H S damage are best illustrated though the photos and diagrams shown in Figure 3-67-1",
      "2",
      "to Figure 3-67-10.",
      "b) Hydrogen blisters appear as bulges, most often on the ID surface of the steel, but can be found anywhere in",
      "the shell plate or head of a pressure vessel. Blistering has been found on rare occasions in seamless pipe;",
      "however, large-diameter seam-welded pipe, which is typically made from plate, similar to a pressure vessel,",
      "will have susceptibility comparable to pressure vessels. Blistering has even been seen in the middle of a",
      "weld, but this is very rare.",
      "c) Late-stage HIC or SOHIC will create surface-breaking cracks.",
      "d) In pressure-containing equipment, SOHIC and SSC damage are most often associated with weldments.",
      "338 API RECOMMENDED PRACTICE 571",
      "e) Blisters and HIC typically are not associated with welds but rather occur within and sometimes throughout a",
      "shell plate or course. However, they can grow toward and intersect a weld, which increases the likelihood for",
      "SOHIC in the HAZ and development of a thru-wall crack."
    ],
    "prevention_mitigation": [
      "a) Effective barriers, including alloy cladding and coatings, that separate the surface of the steel from the wet",
      "H S environment can prevent blistering, HIC, and SOHIC. Barrier coatings can also prevent SSC of the",
      "2",
      "underlying material, but they are often considered a temporary measure until a more permanent solution can",
      "be put in place.",
      "b) Process changes that affect the pH of the water phase and/or ammonia or cyanide concentration can help",
      "to reduce blistering, HIC, and SOHIC. A common practice is to utilize wash water injection to dilute the HCN",
      "concentration, e.g. in FCC gas plants. Cyanides can be converted to harmless thiocyanates by injecting dilute",
      "streams of ammonium polysulfides. Injection facilities require careful design.",
      "c) HIC-resistant steels can be used to minimize the susceptibility to blistering and HIC damage. Detailed",
      "materials and fabrication guidance can be found in Reference 6.",
      "d) PWHT can help minimize susceptibility to SOHIC.",
      "e) PWHT will not prevent blistering or HIC, because they are not initiated by stress and usually occur away from",
      "and not associated with welds.",
      "f) SSC in welds can generally be prevented by limiting the hardness of carbon steel welds and HAZs to 200",
      "HB maximum. Similar, but slightly higher, maximum hardness limits are normally applied to Cr-Mo steels for",
      "which high hardness is prevented by using preheat, PWHT, and welding procedure control.",
      "g) High-strength materials should be selected in accordance with NACE MR0103/ISO 17945.",
      "h) Specialized corrosion inhibitors can be used."
    ],
    "inspection_monitoring": [
      "a) Process conditions should be monitored and evaluated by process engineers and corrosion or materials",
      "specialists to identify equipment where conditions are most likely to promote wet H S damage. Field sampling",
      "2",
      "of the free water phase should be performed on a periodic or as-needed basis to monitor conditions or",
      "changes in conditions, particularly if water washing or polysulfide injection is used.",
      "b) Inspection for blistering is normally done by internal VT.",
      "c) Inspection for SOHIC typically focuses on weld seams and nozzles. For details of inspection plans including",
      "methods, coverage, and surface preparation, as well as repair, see Reference 1.",
      "d) Cracks from SOHIC or surface-breaking HIC may be seen visually. However, to enable crack detection at",
      "an early stage, WFMT, ECT, or ACFM techniques can be used. Surface preparation by grit blasting, high",
      "pressure water blasting, flapper wheel cleaning, or other method is usually required for WFMT but not for",
      "ACFM or ECT. PT cannot find tight cracks and is not reliable for finding SOHIC or HIC.",
      "It has become increasingly common to inspect welds on new pressure vessels intended for sour service",
      "using WFMT or another high-resolution NDE method. This is done to ensure there are no remaining",
      "flaws associated with the welds that would not have been found using standard fabrication inspection",
      "protocols when the vessel is first put into service. However, this was not done for most vessels currently",
      "in service in refineries. Because of this, extensive inspection on in-service equipment, when similar, high",
      "resolution inspection has not been performed in the past, often leads to finding small, non-growing flaws",
      "that likely have been present since initial fabrication and are likely not H S damage. Therefore, caution",
      "2",
      "and careful assessment need to be applied.",
      "DAMAGE MECHANISMS AFFECTING FIXED EQUIPMENT IN THE REFINING INDUSTRY 339",
      "SOHIC occurs in the base metal alongside the weld. If the NDE applied for wet H S inspection of welds,",
      "2",
      "i.e. for SOHIC, finds indications in the weld metal, they are likely fabrication weld flaws rather than",
      "SOHIC.",
      "e) Angle beam UT techniques including external SWUT and PAUT can be used. These techniques are",
      "especially useful for volumetric inspection and crack sizing.",
      "f) Electric resistance instruments are not effective for measuring crack depth.",
      "g) Internal HIC can appear to be deep, clearly defined, individual, sharp-cornered pits when using straight beam",
      "UT for thickness measurements on vessel shells or heads. This is caused by the reflection of the ultrasonic",
      "sound wave off the internal separation. Practitioners need to be aware of this when interpreting thickness",
      "readings on equipment in wet sour service in order to not misinterpret internal HIC as ID pitting.",
      "h) AET can be used to locate cracks and monitor crack growth.",
      "i) If cracking or failure due to SSC is not visually apparent, the cracks can normally be found using MT if they",
      "are surface breaking and there is access to the surface, or angle beam UT (SWUT or PAUT) if they are",
      "subsurface or on an inaccessible internal surface."
    ]
  }
]
