Repository: NoranDh/MECC-team21

File: data/api571_mechanisms.json (part 15 of 17)
[
      "Test 2 % Sigma 10 % Sigma 1 % Sigma 2 % Sigma 1 % Sigma",
      "Temperature",
      "% of % of % % of % % of % % of %",
      "% Shear",
      "Impact Impact Shear Impact Shear Impact Shear Impact Shear",
      "70 °F (21 °C) 21 0 7 0 — — 21 10 30 90",
      "500 °F (260 °C) 38 25 10 20 — — — — 100 100",
      "900 °F (480 °C) 44 50 15 40 20 10 — — 100 100",
      "1200 °F (650 °C) 63 100 21 60 71 90 77 90 100 100",
      "NOTE 1 Percent of impact is a comparison to original impact strength of non-embrittled materials.",
      "NOTE 2 The results for 304 SS in columns one and four are for different heats of material under different exposure conditions and are",
      "intended to exemplify variability of embrittlement.",
      "Table 3-56-2—Charpy V-notch (CVN) Impact Test Results,",
      "Absorbed Energy in Joules (ft-lb) from Reference 6",
      "Temperature",
      "Sigma Phase",
      "Refinery Location Years of Service",
      "Content (%)",
      "RT Service",
      "A Base metal 17 4.0 85 (63) 145 (107)",
      "A Weld metal 17 8.7 37 (27) 100 (74)",
      "B Base metal 19 12.0 12 (9) 43 (32)",
      "C Base metal 13 1.5 35 (26) 75 (55)",
      "290 API RECOMMENDED PRACTICE 571",
      "Figure 3-56-1—CVN impact test results as absorbed energy in ft-lb,",
      "at room temperature and service temperature. (Reference 6)",
      "(b)",
      "Figure 3-56-2—Tensile tests from 304H stainless steel FCC flue gas line with",
      "12 % sigma phase. The top bar (a) failed in a brittle manner at room temperature.",
      "The bottom sample (b) was tested at the operating temperature and shows",
      "significant ductility and elongation at 1320 °F (716 °C). (Reference 6)",
      "DAMAGE MECHANISMS AFFECTING FIXED EQUIPMENT IN THE REFINING INDUSTRY 291",
      "Figure 3-56-3—Microstructure of FCC regenerator plenum chamber wall,",
      "electrolytic etch in 33 % KOH, magnification 100X. Dark-etching particles",
      "are sigma phase; estimated amount is 6.0 %. (Reference 6)",
      "Figure 3-56-4—Dark-etching particles are sigma phase that are concentrated near the outside surface",
      "of FCC regenerator plenum chamber, electrolytic etch in 33 % KOH, magnification 100X. (Reference 6)",
      "292 API RECOMMENDED PRACTICE 571",
      "Figure 3-56-5—304H stainless steel with 14 years operation at a nominal temperature of",
      "1320 °F (716 °C) after (a) etching in Vilella’s reagent, magnification 100X, and (b) electrolytic",
      "etching in KOH, magnification 200X. The estimated amount of sigma phase was 5.0 %. (Reference 6)",
      "DAMAGE MECHANISMS AFFECTING FIXED EQUIPMENT IN THE REFINING INDUSTRY 293"
    ]
  },
  {
    "id": "3.57",
    "name": "Soil Corrosion",
    "section": "3.57",
    "summary": "The corrosion of metals from exposure to soils is referred to as soil corrosion.",
    "description": "The corrosion of metals from exposure to soils is referred to as soil corrosion.",
    "aliases": [],
    "affected_materials": [
      "Carbon steel, cast iron, and ductile iron."
    ],
    "critical_factors": [
      "a) The severity of soil corrosion is determined by many factors, including operating temperature, moisture and",
      "oxygen availability, soil resistivity (soil condition and characteristics), soil type (water drainage capability) and",
      "homogeneity (variation in soil type), cathodic protection, stray current drainage, and coating type, age, and",
      "condition.",
      "b) There is no single parameter that can be used to determine soil corrosivity. Instead, a number of",
      "characteristics must be combined to estimate the corrosion in particular soil as outlined in ASTM STP 741",
      "as well as API 580 and API 581.",
      "c) Soil resistivity is related to the soil moisture content and dissolved electrolytes in the soil water. Soil resistivity",
      "testing is frequently used to estimate soil corrosivity, mainly because it is easy to measure; however, it can",
      "produce widely variable results within a single refinery site.",
      "d) Soils having high moisture content, high dissolved salt concentrations, and high acidity are usually the most",
      "corrosive.",
      "e) Soil-to-air interface areas are often much more susceptible to corrosion than the rest of the structure because",
      "of moisture and oxygen availability. (Figure 3-57-1)",
      "f) Corrosion rates increase with increasing metal temperature.",
      "g) Other factors that affect soil corrosion include galvanic corrosion, dissimilar soils, stray currents, differential",
      "aeration corrosion cells, and MIC."
    ],
    "affected_units_equipment": [
      "a) Underground piping and equipment as well as buried tanks and the bottoms of aboveground storage tanks.",
      "(Figure 3-57-2)",
      "b) Ground supported metal structures. (Figure 3-57-2)",
      "c) Piping running close to the ground under which soil has accumulated over the years to the point of reaching",
      "and contacting or partially covering the pipe.",
      "d) Piping exiting road or other crossings where soil has sloughed off and is laying on or covering the pipe."
    ],
    "appearance": [
      "a) Soil corrosion appears as external thinning with a roughened surface and localized deeper attack or pitting.",
      "b) Poor condition of a protective coating is a tell-tale sign of potential corrosion damage.",
      "c) Soil corrosion can be highly variable along an unprotected buried pipe or on the unprotected underside of a",
      "storage tank bottom. (Figure 3-57-3)",
      "294 API RECOMMENDED PRACTICE 571"
    ],
    "prevention_mitigation": [
      "Soil corrosion of carbon steel can be minimized through the use of appropriate coatings and cathodic protection",
      "along with special backfill to prevent rock damage to the coating. The most effective protection is a combination",
      "of a corrosion-resistant coating and a cathodic protection system."
    ],
    "inspection_monitoring": [
      "The following techniques can be used for inspecting buried or on-grade metallic components that may have",
      "become covered by shifting soil, as well as soil-to-air interfaces.",
      "a) An aboveground visual survey can identify leaks coming to the surface of the soil.",
      "NOTE Any change in the surface contour of the ground, discoloration of the soil, softening of paving asphalt, pool",
      "formation, bubbling water puddles, or noticeable odor.",
      "b) Smart-pigging devices employing UT or MFL can be used where the piping is designed to send and receive",
      "the pigs or accommodate tethered pigs that can be sent through lines. It can detect dents, flaws, and",
      "corrosion.",
      "c) A close-interval potential survey on a cathodically protected line may be used to verify that the buried piping",
      "has a protective potential throughout its length. API 570 provides guidance for conducting close-interval",
      "surveys. Close-interval potential surveys can only infer wall loss from CP potential, but not directly detect",
      "presence of wall loss, and thus they identify areas for follow-up inspection. Refer to NACE SP0169 and",
      "API 651 Section 11 of for guidance applicable to inspecting and maintaining cathodic protection systems for",
      "buried and soil-contacting equipment.",
      "d) A pipe coating holiday survey (e.g. direct current voltage gradient) can be used to locate coating defects on",
      "coated pipes. This can be performed on newly coated pipe before being buried or on pipe that has been",
      "excavated.",
      "e) VT of the pipe or equipment coating after excavation is one of the most reliable methods to determine its",
      "condition. This is also commonly done at the soil-to-air interface, where the soil should be removed down to",
      "about 12 in. (305 mm) below the surface to expose the most corrosion-prone area. Care should be taken",
      "during excavation to avoid damaging the coating or the equipment. Risks of excavating pipe while in service",
      "should be evaluated.",
      "f) GWT can provide a screening tool for metal loss on buried piping, but signal loss can limit the distance from",
      "the GWT collar over which the piping can be inspected.",
      "g) Pressure testing can determine whether buried equipment is leaking at that particular time but does not",
      "provide information concerning the degree of corrosion on the equipment."
    ],
    "related_mechanisms": [
      "Galvanic corrosion (3.31), concentration cell corrosion (3.19), graphitic corrosion (3.33), and MIC (3.45)."
    ],
    "references": [
      "1. API Recommended Practice 580, Risk-Based Inspection, American Petroleum Institute, Washington, DC.",
      "2. API Recommended Practice 581, Risk-Based Inspection Methodology, American Petroleum Institute,",
      "Washington, DC.",
      "3. A.W. Peabody, Control of Pipeline Corrosion, NACE International, Houston, TX, 1967.",
      "4. J. Morgan, Cathodic Protection, NACE International, Houston, TX, 1987.",
      "DAMAGE MECHANISMS AFFECTING FIXED EQUIPMENT IN THE REFINING INDUSTRY 295",
      "5. D.K. O’Day, “External Corrosion in Distribution Systems,” Journal AWWA, Vol. 81, No. 10, October 1989,",
      "pp. 45–52.",
      "6. M.E. Parker, Pipe Line Corrosion and Cathodic Protection, Gulf Publishing Company, Houston TX, 1954.",
      "7. M. Romanoff, Underground Corrosion, NACE International, Houston, TX, 1997.",
      "8. D.A. Jones, Principles and Prevention of Corrosion, McMillan, New York, NY, 1992.",
      "9. H.H. Uhlig, Corrosion Handbook, John Wiley and Sons, 1948.",
      "10. EDM Services, Hazardous Liquid Pipeline Risk Assessment, California State Fire Marshal, Pipeline Safety",
      "Division, Simi Valley, CA, 1993.",
      "11. NACE SP0169, Control of External Corrosion on Underground or Submerged Metallic Piping Systems,",
      "NACE International, Houston, TX.",
      "Figure 3-57-1—Corrosion of carbon steel pipe at the soil/air",
      "interface where the pipe emerges from underground.",
      "296 API RECOMMENDED PRACTICE 571",
      "Figure 3-57-2—Coupons removed from the bottom of an unprotected steel condensate",
      "storage tank after 3 years of service. The external surface is shown.",
      "Figure 3-57-3—Cross section through location (A) showing severe corrosion.",
      "The arrows point to a location that was at the original thickness.",
      "DAMAGE MECHANISMS AFFECTING FIXED EQUIPMENT IN THE REFINING INDUSTRY 297"
    ]
  },
  {
    "id": "3.58",
    "name": "Sour Water Corrosion (Acidic)",
    "section": "3.58",
    "summary": "a) Corrosion of steel (primarily) due to acidic sour water (SW) containing H S at a pH between 4.5 and 7.0. 2 Carbon dioxide (CO ) may also be present as well as other acidic species such as dissolved organic acids. 2 b) SWs containing significant amounts of ammonia, chlorides, or cyanides, which ma",
    "description": "a) Corrosion of steel (primarily) due to acidic sour water (SW) containing H S at a pH between 4.5 and 7.0. 2 Carbon dioxide (CO ) may also be present as well as other acidic species such as dissolved organic acids. 2 b) SWs containing significant amounts of ammonia, chlorides, or cyanides, which may significantly affect pH, are outside the scope of this section.",
    "aliases": [],
    "affected_materials": [
      "a) Primarily affects carbon steel.",
      "b) Stainless steels, copper alloys, and nickel-based alloys are usually resistant."
    ],
    "critical_factors": [
      "a) H S content, pH, temperature, velocity, and oxygen concentration are all critical factors.",
      "2",
      "b) The H S concentration in the SW is dependent on the H S partial pressure in the gas phase as well as",
      "2 2",
      "temperature and pH.",
      "c) At a given pressure, the H S concentration in the SW decreases as temperature increases.",
      "2",
      "d) Increasing concentrations of H S tend to decrease solution pH down to about 4.5. Streams with a pH below",
      "2",
      "4.5 indicate the presence of a strong acid, which would be the main corrosion concern.",
      "e) Above a pH of about 4.5, a protective, thin, iron sulfide layer helps limit the corrosion rate.",
      "f) In some instances, at a pH above 4.5, a thicker, porous sulfide film layer can form. This can promote pitting",
      "under the sulfide deposits.",
      "g) Other contaminants have a significant effect on water pH. For example, HCl and CO reduce the pH (make",
      "2",
      "it more acidic). Ammonia significantly increases pH and is more often associated with alkaline SW where the",
      "main concern is ammonium bisulfide corrosion. (See 3.5.)",
      "h) The presence of air or oxidants may increase the corrosion rate and usually produces pitting or under-deposit",
      "attack."
    ],
    "affected_units_equipment": [
      "Acidic SW corrosion is a concern in overhead systems of FCC and coker gas fractionation plants with high H S",
      "2",
      "levels and low NH levels.",
      "3"
    ],
    "appearance": [
      "a) Corrosion damage from acidic SW is typically general thinning. However, localized corrosion or localized",
      "under-deposit attack can occur, especially if air or oxygen is present. (Corrosion in high-CO environments",
      "2",
      "caused primarily by the CO is covered in 3.18.)",
      "2",
      "b) 300 series SS is susceptible to pitting attack and may experience crevice corrosion and/or Cl− SCC. (See",
      "3.17.)",
      "298 API RECOMMENDED PRACTICE 571"
    ],
    "prevention_mitigation": [
      "a) Process monitoring and control are important for minimizing the effects of acidic SW corrosion. Process",
      "parameters that typically should be monitored, e.g. at water draws of overhead accumulators, and controlled",
      "where applicable, are as follows:",
      "H S content,",
      "2",
      "pH,",
      "chloride content,",
      "cyanide content,",
      "temperature,",
      "fluid velocity, and",
      "oxygen concentration.",
      "b) 300 series SS can be used at temperatures below about 140 °F (60 °C) where Cl− SCC is not likely.",
      "c) Copper alloys and nickel alloys are generally not susceptible to acid SW corrosion. However, copper alloys",
      "are vulnerable to corrosion and some are susceptible to SCC in environments with ammonia.",
      "d) Water wash injection into FCC overheads and coker light ends units dissolves and dilutes corrodents like",
      "H S and cyanide (CN−). Additional injection of a polysulfide solution with the water wash helps to convert",
      "2",
      "cyanides into a less harmful compound."
    ],
    "inspection_monitoring": [
      "a) UT scanning and RT can identify locally thinned areas of equipment exposed to SW corrosion.",
      "b) Permanently mounted thickness monitoring sensors can be used.",
      "c) Strategically placing continuous corrosion monitoring in the system, e.g. corrosion probes, corrosion",
      "coupons, or online thickness monitoring sensors, can provide an early indication of increased corrosion rates",
      "and the need to conduct thickness surveys or apply more advanced NDE to verify the severity and extent of",
      "the indicated corrosion.",
      "NOTE Corrosion probes may provide misleading data due to formation of FeS scale on the probe.",
      "d) Process monitoring and control, as described in 3.58.6 above, are key to controlling acidic SW corrosion and",
      "helping identify areas that should be included in the inspection plan."
    ],
    "related_mechanisms": [
      "Other damage mechanisms to consider in these environments include wet H S damage (3.67) and CO corrosion",
      "2 2",
      "(3.18). See also ammonium bisulfide corrosion (3.5) and concentration cell corrosion (3.19)."
    ],
    "references": [
      "1. J. Gutzeit, “Corrosion of Steel by Sulfides and Cyanides in Refinery Condensate Water,” Materials Protection,",
      "December 1968, pp. 17–23.",
      "2. R.H. Hausler and N.D. Coble, “Corrosion Control in Crude Unit Overhead Systems,” Paper 42-72, API 37th",
      "Midyear Meeting, May 1972.",
      "DAMAGE MECHANISMS AFFECTING FIXED EQUIPMENT IN THE REFINING INDUSTRY 299",
      "3. B.D. Craig, “The Nature of Sulfides Formed on Steel in an H S-O Environment,” CORROSION, Vol. 35,",
      "2 2",
      "No. 3, March 1979, p. 136–138.",
      "4. C.P. Dillon, Corrosion Control in the Chemical Process Industries, Materials Technology Institute (printed by",
      "NACE), MTI Publication No 45, Second Edition, St. Louis, MO, 1994.",
      "5. D.A. Jones, Principles and Prevention of Corrosion, Prentice-Hall, New York, NY, 1996.",
      "6. B.D. Craig, “Sour-gas Design Considerations,” Society of Petroleum Engineers (SPE) Monograph Series,",
      "Monograph Volume 15, 1993.",
      "300 API RECOMMENDED PRACTICE 571"
    ]
  },
  {
    "id": "3.59",
    "name": "Spheroidization (Softening)",
    "section": "3.59",
    "summary": "Spheroidization is a change in the microstructure of steels resulting from exposure in the 850 °F to 1400 °F (440 °C to 760 °C) range, where the carbide phases in carbon steels and C-½Mo steels are unstable and may agglomerate from their normal plate-like form to a spheroidal form or from small, fin",
    "description": "Spheroidization is a change in the microstructure of steels resulting from exposure in the 850 °F to 1400 °F (440 °C to 760 °C) range, where the carbide phases in carbon steels and C-½Mo steels are unstable and may agglomerate from their normal plate-like form to a spheroidal form or from small, finely dispersed carbides in Cr- Mo steels to large agglomerated carbides. Spheroidization may cause a loss in strength and/or creep resistance.",
    "aliases": [],
    "affected_materials": [
      "All commonly used grades of carbon steel and low-alloy steels including C-½Mo, 1Cr-½Mo, 1¼Cr-½Mo, 2¼Cr",
      "1Mo, 3Cr-1Mo, 5Cr-½Mo, and 9Cr-1Mo steels."
    ],
    "critical_factors": [
      "a) Metal chemical composition, microstructure, exposure time, and temperature are critical factors.",
      "b) The rate of spheroidization depends on the temperature and initial microstructure. Spheroidization can occur",
      "in a few hours at 1300 °F (550 °C) but may take several years at 850 °F (455 °C).",
      "c) Annealed steels are more resistant to spheroidization than normalized steels. Coarse-grained steels are",
      "more resistant than fine grained. Fine-grained silicon-killed steels are more resistant than aluminum killed."
    ],
    "affected_units_equipment": [
      "a) Spheroidization can occur in piping and equipment after exposure to temperatures above 850 °F (455 °C).",
      "The loss in strength may be as high as about 30 %, but failure is not likely to occur except under very high",
      "applied stresses, in areas of stress concentration, or in combination with other damage mechanisms.",
      "b) The loss in strength is usually accompanied by an increase in ductility, which allows for deformation at stress",
      "concentrations.",
      "c) Spheroidization affects hot-wall piping and equipment in the FCC, catalytic reforming, and coker units. Fired",
      "boiler tubes and fired heater tubes in process units may be affected by a loss in creep strength, but equipment",
      "is seldom renewed or repaired because of spheroidization."
    ],
    "appearance": [
      "a) Spheroidization is not visible or readily apparent and can only be observed through metallography. In carbon",
      "steel, the pearlite phase undergoes a time-dependent transformation from partial to complete",
      "spheroidization. (Figure 3-59-1 and Figure 3-59-2)",
      "b) In the case of the 5 % to 9 % Cr-Mo alloys, spheroidization is the process of transforming the carbides from",
      "their original finely dispersed morphology to large agglomerated carbides."
    ],
    "prevention_mitigation": [
      "Spheroidization is difficult to prevent except by minimizing long-term exposure to elevated temperatures."
    ],
    "inspection_monitoring": [
      "a) Spheroidization is primarily found using FMR or removal of samples for metallographic evaluation.",
      "b) Because spheroidization may result in a reduction in tensile strength (and therefore, hardness), field",
      "hardness testing may indicate the presence of spheroidization, but it should be followed up with sampling",
      "and/or FMR to confirm its existence.",
      "DAMAGE MECHANISMS AFFECTING FIXED EQUIPMENT IN THE REFINING INDUSTRY 301"
    ],
    "related_mechanisms": [
      "Closely related to graphitization (3.34). Spheroidization and graphitization are competing mechanisms that occur",
      "at overlapping temperature ranges. At temperatures above about 1025 °F (550 °C), graphitization may occur",
      "after spheroidization. Below 1025 °F (550 °C), graphitization occurs before the steel is fully spheroidized."
    ],
    "references": [
      "1. ASM Handbook—Properties and Selection: Iron, Steels, and High-performance Alloys, Volume 1, ASM",
      "International, Materials Park, OH.",
      "2. D.N. French, “Microstructural Degradation,” The National Board of Boiler and Pressure Vessel Inspectors,",
      "http://www.nationalboard.com, June 2001.",
      "3. R.D. Port, “Non-weld-related Graphitization Failures,\" Paper No. 248, Corrosion/89, NACE International,",
      "Houston, TX.",
      "302 API RECOMMENDED PRACTICE 571",
      "Figure 3-59-1—High-magnification photomicrograph of metallographic sample",
      "showing typical ferrite-pearlite structure of carbon steel.",
      "Figure 3-59-2—High-magnification photomicrograph of",
      "metallographic sample showing spheroidized carbides.",
      "DAMAGE MECHANISMS AFFECTING FIXED EQUIPMENT IN THE REFINING INDUSTRY 303"
    ]
  },
  {
    "id": "3.60",
    "name": "Strain Aging",
    "section": "3.60",
    "summary": "Strain aging is a form of metallurgical damage found mostly in older (pre-1980) carbon steels and C-½Mo low- alloy steels that were not fully deoxidized as more modern steels are. It is associated with older steel-making processes such as the Bessemer and open hearth processes, which use air instead",
    "description": "Strain aging is a form of metallurgical damage found mostly in older (pre-1980) carbon steels and C-½Mo low- alloy steels that were not fully deoxidized as more modern steels are. It is associated with older steel-making processes such as the Bessemer and open hearth processes, which use air instead of oxygen to remove carbon. Strain aging occurs in a susceptible steel under the combined effects of deformation and aging at an intermediate temperature. This results in an increase in hardness and strength with a reduction in ductility and toughness. Strain aging is a concern because it increases the chances of brittle fracture.",
    "aliases": [],
    "affected_materials": [
      "Mostly older (pre-1980) carbon steels with a large grain size and C-0.5 Mo low-alloy steel."
    ],
    "critical_factors": [
      "a) Steel composition and manufacturing process determine steel susceptibility.",
      "b) Steels manufactured by the Bessemer or open hearth process, both of which use air to remove carbon,",
      "contain a higher level of nitrogen than newer steels manufactured by the basic oxygen furnace process.",
      "c) In general, steels made by the basic oxygen furnace process and fully killed (deoxidized) with aluminum will",
      "not be susceptible. The effect is found in steels with higher levels of nitrogen and carbon, but not in the",
      "modern fully deoxidized carbon steels.",
      "d) Strain aging effects are observed in materials that have been cold worked and placed into service at",
      "intermediate temperatures without stress relieving.",
      "e) Strain aging is a major concern for equipment that contains cracks. If susceptible materials are plastically",
      "deformed and exposed to intermediate temperatures, the zone of deformed material may become hardened",
      "and less ductile. This phenomenon has been associated with several vessels that have failed by brittle",
      "fracture, typically following repair welds that were not PWHT’d.",
      "f) The pressurization sequence vs temperature is a critical issue to prevent brittle fracture of susceptible",
      "equipment.",
      "g) Strain aging can also occur when welding susceptible materials, especially in areas near stress",
      "concentrations, at closely spaced welds, or in repairs. When strain aging occurs during the welding cycle as",
      "a result of the combined effects of the heat of welding and residual welding stresses, it has been termed",
      "dynamic strain aging."
    ],
    "affected_units_equipment": [
      "Strain aging is most likely to occur in thick wall vessels manufactured from susceptible materials that have not",
      "been stress relieved."
    ],
    "appearance": [
      "Strain aging can be revealed through detailed metallurgical analyses, but damage most likely will not be identified",
      "as strain aging until fracture has already occurred. In cases where strain aging results from metal forming at",
      "ambient temperature and then aging at an intermediate temperature in service, the effects of stain aging have",
      "been observed by an increase in the hardness."
    ],
    "prevention_mitigation": [
      "a) Strain aging is not an issue for newer steels that contain low levels of interstitial impurity elements and",
      "sufficient aluminum (>0.015 wt %) to fully deoxidize the steel.",
      "304 API RECOMMENDED PRACTICE 571",
      "b) For older equipment, extra care should be taken to avoid the potentially damaging effects of strain aging by",
      "avoiding stressing or pressurizing equipment until the metal temperature reaches an acceptable level where",
      "the risk of brittle fracture is low. Refer to curve “A” in UCS 66 of the ASME BPVC Section VIII, Division 1 for",
      "pressurization temperatures of vessels susceptible to strain aging effects.",
      "c) Applying PWHT to weld repairs of susceptible materials will eliminate the effects of strain aging, because",
      "heating in the temperature range of 1100 °F to 1200 °F (595 °C to 650 °C) eliminates the strain that causes",
      "the embrittlement. Where PWHT is not possible, buttering should be considered to minimize welding residual",
      "stresses acting on the old material being welded."
    ],
    "inspection_monitoring": [
      "a) There are no commercially available online inspection or monitoring techniques to detect strain aging.",
      "b) Hardness testing can be used in cases where strain aging has occurred over a large area of the material.",
      "Hardness testing is not effective in detecting strain aging embrittlement resulting from welding."
    ],
    "related_mechanisms": [
      "When deformation occurs at the intermediate temperature, as is the case of welding, the mechanism is referred",
      "to as dynamic strain aging. Blue brittleness is another form of strain aging."
    ],
    "references": [
      "1. ASME Boiler and Pressure Vessel Code, Section VIII, Division 1, American Society of Mechanical Engineers,",
      "New York, NY.",
      "DAMAGE MECHANISMS AFFECTING FIXED EQUIPMENT IN THE REFINING INDUSTRY 305"
    ]
  },
  {
    "id": "3.61",
    "name": "Sulfidation",
    "section": "3.61",
    "summary": "Corrosion of carbon steel and other alloys resulting from their reaction with sulfur compounds in high-temperature environments. Corrosion in the presence of hydrogen is discussed in 3.35, High-temperature H /H S Corrosion. 2 2 In this discussion, sulfidation will refer to high-temperature sulfidic ",
    "description": "Corrosion of carbon steel and other alloys resulting from their reaction with sulfur compounds in high-temperature environments. Corrosion in the presence of hydrogen is discussed in 3.35, High-temperature H /H S Corrosion. 2 2 In this discussion, sulfidation will refer to high-temperature sulfidic environments without hydrogen. This mechanism is also known as sulfidic corrosion. Because of the smooth, large, relatively uniformly corroded surface produced by sulfidation, it can lead to rupture type failure rather than a localized or pinhole leak. Both types of sulfidation, with and without hydrogen present, are covered in much more detail in Reference 6 (API 939-C).",
    "aliases": [],
    "affected_materials": [
      "a) All iron-based materials including carbon steel and low-alloy steels, 400 series SS, and 300 series SS, in that",
      "order from most susceptible to less susceptible.",
      "b) Nickel-based alloys are also affected to varying degrees depending on composition, especially chromium",
      "content. Above 1193 °F (645 °C), alloys containing high nickel contents can suffer a form of sulfidation and",
      "metal loss associated with the formation of nickel sulfides beneath the metal surface. This has also been",
      "referred to as hot corrosion. Susceptibility to this form of sulfidation increases with increasing nickel content.",
      "c) Copper-based alloys form sulfide corrosion product at lower temperatures than carbon steel."
    ],
    "critical_factors": [
      "a) Major factors affecting sulfidation are chemical composition of the metal, temperature, and concentration of",
      "corrosive (reactive) sulfur compounds. Flow conditions can also affect the rate of damage.",
      "b) In general, the resistance of iron-based and nickel-based alloys is determined by the chromium content of",
      "the material. Increasing the chromium content significantly increases resistance to sulfidation. 300 series SS,",
      "such as Types 304, 316, 321, and 347, are highly resistant in most refining high-temperature sulfidation",
      "process environments. Nickel-based alloys are similar to stainless steels in that similar levels of chromium",
      "provide similar resistance to sulfidation; however, nickel alloys with little or no chromium can have poor",
      "resistance to these environments.",
      "c) Figure 3-61-1 and Figure 3-61-2 show the typical effects of increasing chromium content, temperature, and",
      "sulfur content on metal loss. These curves only indicate the general trends in the effects of chemical",
      "composition, temperature, and sulfur content on corrosion rates. They are used in design for estimating the",
      "corrosion rate for a particular service but should be regarded as only showing trends, as actual observed",
      "rates can often vary substantially. In many cases the predictions are conservative, i.e. they overstate the",
      "actual corrosion rates found in service. The references at the end of this section provide additional",
      "background on the development of these curves.",
      "d) The silicon content of carbon steel can significantly affect its susceptibility to sulfidation. Carbon steels with",
      "Si content less than 0.10 % have been found to suffer variable and often higher sulfidation corrosion rates",
      "than carbon steel with silicon content above this level. (Higher-Si carbon steels are still susceptible to",
      "sulfidation, but steel with low Si content may suffer higher rates.) Silicon-killed steel has greater than 0.10 %",
      "Si, while non-killed steels generally do not. There have been a number of incidents in the refining industry",
      "where lower-Si ASTM Grade A53 piping suffered significantly more metal loss than ASTM Grade A106 piping",
      "or standard carbon steel pipe fittings or flanges welded to the A53 pipe.",
      "e) The amount of metal loss suffered in a particular service is greatly affected by the material’s ability to form a",
      "protective sulfide scale. While sulfide scale invariably forms as a corrosion product on the metal surface, the",
      "degree to which it is protective depends on its thickness, density, adherence, and completeness of coverage,",
      "which depend on its chemical composition and the severity of the process stream, including flow regime.",
      "306 API RECOMMENDED PRACTICE 571",
      "f) Sulfidation (H -free) of iron-based alloys begins at metal temperatures above 450 °F (230 °C) but normally",
      "2",
      "only becomes a practical concern above 500 °F (260 °C). Experience has shown 500 °F (260 °C) to be the",
      "most useful service temperature above which to focus inspection, monitoring, and corrosion mitigation efforts.",
      "g) Crude oils and other hydrocarbon streams contain sulfur compounds at various concentrations. Total sulfur",
      "content is made up of many different sulfur or sulfide species.",
      "h) Sulfidation is primarily caused by H S and other reactive sulfide species formed by the thermal decomposition",
      "2",
      "of sulfur compounds at high temperatures. Some sulfur compounds react more readily to form H S.",
      "2",
      "Therefore, it can be misleading to predict corrosion rates based on weight percent of sulfur alone. Knowing",
      "the total “reactive sulfur” in the process stream is key to predicting or assessing its actual corrosivity."
    ],
    "affected_units_equipment": [
      "a) Sulfidation occurs in piping and equipment in high-temperature environments where sulfur-containing liquid,",
      "vapor, or mixed streams are processed.",
      "b) Crude, vacuum, FCC, coker, and visbreaker units, as well as the feed sections of hydroprocessing units",
      "upstream of hydrogen injection [at which point high-temperature H /H S corrosion (3.35) begins to govern],",
      "2 2",
      "commonly process these high-temperature, sulfur-containing streams without, or prior to, intentionally added",
      "hydrogen.",
      "c) Coker heaters fabricated from higher-nickel alloys such as Alloy 800H have shown accelerated sulfidation",
      "corrosion rates in the lower radiant sections operating with tube metal temperatures exceeding 1193 °F",
      "(645 °C) as compared to similar tubes operating below this temperature.",
      "d) Heaters fired with oil, gas, coke, and most other sources of fuel may be affected depending on sulfur levels",
      "in the fuel; it is now uncommon for heaters to be fired with anything but gas, usually low-sulfur gas to meet",
      "environmental restrictions, especially in the United States."
    ],
    "appearance": [
      "a) Depending on service conditions, corrosion is most often in the form of uniform thinning but can also occur",
      "as localized corrosion or high-velocity erosion-corrosion damage. (Figure 3-61-3 to Figure 3-61-7)",
      "b) While generally having a uniform thinning morphology, the amount of thinning can vary at different locations",
      "in the system or at different locations along the length of a piping run.",
      "The difference in the degree of thinning between low-Si (<0.10 % Si) pipe and higher-Si (≥0.10 Si) pipe",
      "in the same system can be large, with a marked step change in remaining wall thickness at the transition.",
      "See Figure 3-61-4 and Figure 3-61-5.",
      "c) A sulfide scale will usually cover the surface of components. Deposits may be thick or thin depending on the",
      "alloy, corrosiveness of the stream, and fluid flow regime and velocity."
    ],
    "prevention_mitigation": [
      "a) Resistance to sulfidation is generally achieved by upgrading to a higher-chromium steel such as 9Cr-1Mo.",
      "b) Piping and equipment constructed from solid or clad (or overlaid) 300 series SS should provide significant",
      "resistance to corrosion. 400 series SS cladding should also provide significant improvement over carbon",
      "steel. Solid 400 series SS is generally not selected for piping or other pressure-containing equipment",
      "because of embrittlement and fracture toughness concerns.",
      "c) Aluminum diffusion treatment of carbon steel and low-alloy steel components is sometimes used to reduce",
      "sulfidation rates and minimize scale formation; however, it may not offer complete protection.",
      "DAMAGE MECHANISMS AFFECTING FIXED EQUIPMENT IN THE REFINING INDUSTRY 307",
      "d) For operation above 1193 °F (645 °C), sulfidation rates of higher-nickel alloys can be reduced by selecting",
      "an alloy with a lower Ni content."
    ],
    "inspection_monitoring": [
      "a) Thinning in piping, tubing, and other equipment can be detected and measured using UT thickness",
      "measurement or RT. Thinning in pressure vessels and large-diameter piping where internal inspection is",
      "possible can be detected by internal VT, typically followed up with UT.",
      "b) Permanently mounted thickness monitoring sensors can be used.",
      "c) Thinning in heater tubes can be detected using UT or by smart pigging. Smart pigging provides significantly",
      "more coverage than spot UT and may find thinning missed by spot UT.",
      "d) Actual operating temperatures should be verified and compared against design. Temperatures and sulfur",
      "levels should be monitored for increases above design.",
      "e) Temperatures can be monitored using tube-skin thermocouples and/or infrared thermography.",
      "f) Proactive and retroactive MVPs (materials verification programs) can be used for alloy verification and to",
      "check for alloy mix-ups in services where sulfidation is anticipated. (API 578 provides guidance on MVPs.)",
      "See Figure 3-61-6.",
      "g) Most refiners have instituted programs to identify low-Si carbon steel piping or components in sulfidation",
      "service by measuring the thickness of components in vulnerable piping systems. A small number of refiners",
      "have followed a PMI-type approach to measuring or otherwise determining the Si content of piping",
      "components."
    ],
    "related_mechanisms": [
      "Sulfidation is also known as sulfidic corrosion. High-temperature sulfidation in the presence of hydrogen is",
      "covered in 3.35."
    ],
    "references": [
      "1. H.F. McConomy, “High Temperature Sulfidic Corrosion in Hydrogen-free Environments,” API Proceedings,",
      "Vol. 43(III), 1963, pp. 78–96.",
      "2. J. Gutzeit, “High Temperature Sulfidic Corrosion of Steels,” Process Industries Corrosion—The Theory and",
      "Practice,” NACE International, Houston, TX, 1986, pp. 171–189.",
      "3. J. Gutzeit, R.D. Merrick, and L.R. Scharfstein, “Corrosion in Petroleum Refining and Petrochemical Operations,”",
      "Metals Handbook, Volume 13, ASM International, Materials Park, OH, 1987, pp. 1262–1287.",
      "4. E.B. Backenstow et al., “High Temperature Hydrogen Sulfide Corrosion,” CORROSION, Vol. 12, No. 1, 1956,",
      "pp. 6t–16t.",
      "5. NACE Task Group 176 Draft Report, “Overview of Sulfidic Corrosion in Petroleum Refining,” NACE",
      "International, Houston, TX, 2003.",
      "6. API Recommended Practice 939-C, Guidelines for Avoiding Sulfidation (Sulfidic) Corrosion Failures in Oil",
      "Refineries, American Petroleum Institute, Washington, DC.",
      "7. API Recommended Practice 578, Guidelines for a Material Verification Program (MVP) for New and Existing",
      "Assets, American Petroleum Institute, Washington, DC.",
      "308 API RECOMMENDED PRACTICE 571",
      "Figure 3-61-1—Modified McConomy curves showing typical effect of temperature on",
      "high-temperature sulfidation of steels and stainless steels. (Reference 3)",
      "DAMAGE MECHANISMS AFFECTING FIXED EQUIPMENT IN THE REFINING INDUSTRY 309",
      "Figure 3-61-2—Multiplier for corrosion rates in Figure 3-61-1",
      "based on the sulfur content of process fluid. (Reference 3)",
