Repository: NoranDh/MECC-team21

File: data/api571_mechanisms.json (part 16 of 17)
[
      "Figure 3-61-3—Sulfidation failure of an 8-in. carbon steel pipe. Note the",
      "relatively uniform thinning that resulted in a sizeable rupture.",
      "310 API RECOMMENDED PRACTICE 571",
      "Figure 3-61-4—Sulfidation failure illustrating the effect of accelerated corrosion due to low silicon",
      "content. This 8-in. pipe section in FCC bottoms piping was in service at 150 psig (1 Mpa)",
      "at 650 °F to 700 °F (340 °C to 370 °C). The piping sketch in Figure 3-61-5 illustrates the",
      "difference in corrosion rate as compared to adjacent high-silicon components.",
      "Figure 3-61-5—Thickness survey of 8-in. pipe shown in Figure 3-61-4 above.",
      "DAMAGE MECHANISMS AFFECTING FIXED EQUIPMENT IN THE REFINING INDUSTRY 311",
      "Figure 3-61-6—Sulfidation failure of a carbon steel sight glass nipple on the right after 2 years in a",
      "crude unit. Original thickness is shown on left for comparison. Material was supposed to be 9Cr-1Mo.",
      "Figure 3-61-7—Sulfidation failure of piping elbow.",
      "312 API RECOMMENDED PRACTICE 571"
    ]
  },
  {
    "id": "3.62",
    "name": "Sulfuric Acid Corrosion",
    "section": "3.62",
    "summary": "Sulfuric acid promotes general and localized corrosion of carbon steel and other alloys. Carbon steel HAZs may experience accelerated corrosion.",
    "description": "Sulfuric acid promotes general and localized corrosion of carbon steel and other alloys. Carbon steel HAZs may experience accelerated corrosion.",
    "aliases": [],
    "affected_materials": [
      "In order of increasing resistance: carbon steel, 316L SS, Alloy 20, high-silicon cast iron, high-nickel cast iron,",
      "Alloy B-2, and Alloy C-276."
    ],
    "critical_factors": [
      "a) Acid concentration, temperature, alloy content, velocity, contamination, and presence of oxidizers.",
      "b) Figure 3-62-1 shows a plot of carbon steel corrosion rates as a function of sulfuric acid concentration and",
      "temperature.",
      "c) Corrosion of steel by dilute acid is usually in the form of overall metal loss or pitting and becomes more",
      "severe with increasing temperature and velocity.",
      "d) Carbon steel corrosion rates increase significantly if the flow velocity exceeds about 2 fps to 3 fps (0.6 m/s",
      "to 0.9 m/s) or at acid concentrations below 65 %, since these conditions reduce the ability to maintain a",
      "protective ferrous sulfate scale.",
      "e) Under stagnant or low-flow conditions [<0.5 fps (<0.15 m/s)], a mechanism known as hydrogen grooving can",
      "occur where movement of hydrogen bubbles on the steel surface removes the protective film and locally",
      "increases the corrosion rate. It is essentially an erosion-corrosion mechanism. Hydrogen grooving can cause",
      "corrosion along the sides and top of piping and equipment.",
      "f) Mix points where acid is mixed with neutral or alkaline water cause heat to be released, with the resulting",
      "elevated temperature causing an acceleration of the corrosion rate. High corrosion rates can also occur",
      "where concentrated acid becomes diluted.",
      "g) The presence of oxidizers (e.g. oxygen) or contaminants (e.g. iron) can greatly increase the corrosion rate,",
      "especially for Alloy B-2.",
      "h) Stainless steel performance can be similar to carbon steel, especially in <92 % H SO or at elevated",
      "2 4",
      "temperatures. The addition of Mo to 300 series SS can improve corrosion resistance in <92 % H SO , but",
      "2 4",
      "performance is still unpredictable due to the ability of the acid to act as either a reducing acid or an oxidizing",
      "acid depending on concentration and contaminants."
    ],
    "affected_units_equipment": [
      "a) Sulfuric acid alkylation units and waste water treatment plants are affected.",
      "b) Areas of vulnerability in sulfuric acid alkylation units include contactors, reactor effluent lines, reboilers,",
      "deisobutanizer overhead systems, and the caustic treating section. (Figure 3-62-2 and Figure 3-62-3)",
      "c) Acid and acid esters can carry over from the treating section and get into the distillation section. Acid",
      "concentrates in the reboilers and boils into the overhead. Similarly, acid esters can thermally decompose in",
      "the distillation section reboilers to form sulfurous or sulfuric acid, both of which vaporize and travel to the",
      "overhead.",
      "d) Rivulet corrosion can occur in tanks and vessels where dilute acid refluxes down the sides of the tank or",
      "vessel. This condition can also occur at the air to liquid interface or rag layer.",
      "DAMAGE MECHANISMS AFFECTING FIXED EQUIPMENT IN THE REFINING INDUSTRY 313",
      "e) Hydrogen grooving can occur in low-flow or stagnant areas such as in storage tanks, rail cars, or dead-legs.",
      "f) Vessels handling sulfuric acid can be severely corroded when cleaning the vessel for internal inspection.",
      "Mixing concentrated sulfuric acid with cleaning water (which will also release a lot of heat and energy) will",
      "form dilute, highly corrosive acid that can cause a lot of damage in short period of time."
    ],
    "appearance": [
      "a) Attack can be localized or general depending upon acid concentration, flow velocity, and the location of",
      "vapor/liquid interface areas.",
      "Localized corrosion can occur in piping or other areas with high flow.",
      "Carbon steel weld HAZs can be attacked rapidly.",
      "Rivulet corrosion, hydrogen grooving, and corrosion at the vapor/liquid or air/liquid interface are localized.",
      "b) Localized corrosion can be so uniform that VT may not notice the transition from shallow to deep metal loss.",
      "c) “Knife-line” grooving is typical at tops of horizontal piping where hydrogen bubbles form and travel along the",
      "top of the pipe. Areas of “fan”-shaped or “delta”-shaped corrosion are common at elbows.",
      "d) Sulfuric acid attacks slag left from welding.",
      "e) If the corrosion rate and velocity are high, there will be no scale."
    ],
    "prevention_mitigation": [
      "a) Corrosion is minimized through proper materials selection and proper operation within design velocities.",
      "b) Alloys such as Alloy 20, Alloy 904L, and Alloy C-276 resist dilute acid corrosion and form a protective iron",
      "sulfate film on the surface.",
      "c) Acidified product streams can be washed with caustic to neutralize the acid.",
      "d) Because the cleaning of vessels containing concentrated H SO can cause serious corrosion [see 3.62.4 f)],",
      "2 4",
      "when carbon steel (or other non-resistant material) vessels must be emptied, a neutralization procedure that",
      "is safe and mitigates corrosion should be followed."
    ],
    "inspection_monitoring": [
      "a) Localized corrosion due to sulfuric acid can be detected and measured by UT and RT.",
      "b) Permanently mounted thickness monitoring sensors can be used.",
      "c) Corrosion can be monitored with coupons and ER probes.",
      "d) To avoid potential corrosion from clean-out of vessels containing concentrated H SO , they should be",
      "2 4",
      "considered for non-intrusive inspection. When clean-out is performed, inspection should be considered after",
      "clean-out to ensure no significant damage resulted from the cleaning process."
    ],
    "related_mechanisms": [
      "None.",
      "314 API RECOMMENDED PRACTICE 571"
    ],
    "references": [
      "1. NACE Publication 5A151, Materials of Construction for Handling Sulfuric Acid, NACE International, Houston,",
      "TX, 1985.",
      "2. S.W. Dean and G.D. Grab, “Corrosion of Carbon Steel by Concentrated Sulfuric Acid,” Paper No.147,",
      "Corrosion/84, NACE International, Houston, TX.",
      "3. S.K. Brubaker, “Materials of Construction for Sulfuric Acid,” Process Industries Corrosion—The Theory and",
      "Practice, NACE International, Houston, TX, pp. 243–258.",
      "4. API Recommended Practice 581, Risk-Based Inspection Methodology, American Petroleum Institute,",
      "Washington, DC.",
      "5. Corrosion Control in the Refining Industry, NACE Course Book, NACE International, Houston, TX, 1999.",
      "6. NACE Standard SP0294, Design, Fabrication, and Inspection of Storage Tank Systems for Concentrated",
      "Fresh and Process Sulfuric Acid and Oleum at Ambient Temperatures, NACE International, Houston, TX.",
      "7. M. Davies, “Materials Selection for Sulfuric Acid,” MTI Publication No. MS-1, Materials Technology Institute",
      "of the Chemical Processes Industries, St. Louis, MO.",
      "Figure 3-62-1—Sulfuric acid corrosion rate chart for carbon steel.",
      "DAMAGE MECHANISMS AFFECTING FIXED EQUIPMENT IN THE REFINING INDUSTRY 315",
      "Figure 3-62-2—Accelerated sulfuric acid corrosion under a baffle.",
      "Figure 3-62-3—Grooving corrosion in the carbon steel vapor line from an",
      "alkaline water wash drum in a sulfuric acid alkylation unit.",
      "316 API RECOMMENDED PRACTICE 571"
    ]
  },
  {
    "id": "3.63",
    "name": "Temper Embrittlement",
    "section": "3.63",
    "summary": "Temper embrittlement is the reduction in fracture toughness due to a metallurgical change that can occur in some low-alloy steels as a result of long-term exposure in the temperature range of about 650 °F to 1070 °F (345 °C to 575 °C). This change causes an upward shift in the ductile-to-brittle tra",
    "description": "Temper embrittlement is the reduction in fracture toughness due to a metallurgical change that can occur in some low-alloy steels as a result of long-term exposure in the temperature range of about 650 °F to 1070 °F (345 °C to 575 °C). This change causes an upward shift in the ductile-to-brittle transition temperature as measured by Charpy impact testing. Although the loss of toughness is not evident at operating temperature, equipment that is temper embrittled may be susceptible to brittle fracture during start-up and shutdown.",
    "aliases": [],
    "affected_materials": [
      "a) Primarily 2.25Cr-1Mo low-alloy steel, 3Cr-1Mo (to a lesser extent), and the HSLA Cr-Mo-V rotor steels.",
      "b) Older generation 2.25Cr-1Mo materials manufactured prior to 1972 may be particularly susceptible. Some",
      "HSLA steels are also susceptible.",
      "c) The C-0.5Mo, 1Cr-0.5Mo, and 1.25Cr-0.5Mo alloy steels are not as affected by temper embrittlement.",
      "However, other high-temperature damage mechanisms promote metallurgical changes that can alter the",
      "toughness or high temperature ductility of these materials. Refer to API 934-C and API 934-D for additional",
      "information.",
      "d) Weld materials are generally more affected than today’s low-impurity base materials."
    ],
    "critical_factors": [
      "a) Alloy steel composition, thermal history, metal temperature, and exposure time are critical factors.",
      "b) Susceptibility to temper embrittlement is largely determined by the presence of the alloying elements",
      "manganese and silicon and the tramp elements phosphorus, tin, antimony, and arsenic. The strength level",
      "and heat treatment/fabrication history can also have an effect.",
      "c) Temper embrittlement of 2.25Cr-1Mo steels develops more quickly at 900 °F (480 °C) than in the 800 °F to",
      "850 °F (425 °C to 440 °C) range, but the damage is more severe after long-term exposure at 850 °F (440 °C).",
      "d) Some embrittlement can occur during fabrication heat treatments, but most of the damage occurs over many",
      "years of service in the embrittling temperature range.",
      "e) This form of damage will significantly reduce the structural integrity of a component containing a crack-like",
      "flaw. An evaluation of material toughness may be required depending on the flaw type and the severity of",
      "the operating conditions (e.g. the pressure and stress state), particularly in hydrogen service."
    ],
    "affected_units_equipment": [
      "a) Temper embrittlement occurs in a variety of process units after long-term exposure to temperatures above",
      "650 °F (345 °C). It should be noted that there have been very few industry failures related directly to temper",
      "embrittlement.",
      "b) Equipment susceptible to temper embrittlement is most often found in hydroprocessing units, particularly",
      "reactors, hot feed/effluent exchanger components, and hot HP separators. Other units with the potential for",
      "temper embrittlement include catalytic reforming units (reactors and exchangers), FCC units (reactors), coker",
      "units, and visbreaking units.",
      "c) Welds in potentially susceptible equipment are often more susceptible than the base metal.",
      "DAMAGE MECHANISMS AFFECTING FIXED EQUIPMENT IN THE REFINING INDUSTRY 317"
    ],
    "appearance": [
      "a) Temper embrittlement is a metallurgical change that is not readily apparent but can be confirmed through",
      "(destructive) impact testing. Damage due to temper embrittlement may result in catastrophic brittle fracture.",
      "b) Temper embrittlement can be identified by an upward shift in the ductile-to-brittle transition temperature",
      "measured in a CVN impact test, as compared to the non-embrittled or de-embrittled material. (Figure 3-63-1)",
      "Another important characteristic of temper embrittlement is that there is no effect on the upper shelf energy.",
      "c) SEM fractographs of severely temper embrittled material show primarily intergranular cracking due to",
      "impurity segregation at grain boundaries."
    ],
    "prevention_mitigation": [
      "a) Existing materials.",
      "Temper embrittlement cannot be prevented if the material contains critical levels of the embrittling",
      "impurity elements and is exposed in the embrittling temperature range.",
      "To minimize the possibility of brittle fracture during start-up and shutdown, many refiners use a",
      "pressurization sequence to limit system pressure to about 25 % of the maximum design pressure for",
      "temperatures below a minimum pressurization temperature (MPT).",
      "NOTE The MPT might not be a single temperature but rather a pressure-temperature curve that defines safe",
      "operating conditions to minimize the likelihood of brittle fracture.",
      "MPTs generally range from 350 °F (170 °C) for the earliest, most highly temper embrittled steels, down",
      "to 125 °F (50 °C) or lower for newer, temper-embrittlement-resistant steels (as required to also minimize",
      "effects of HE).",
      "In addition to controlling pressure and temperature during start-up and shutdown, temper embrittlement",
      "needs to be considered in order to prevent brittle fracture when hydrotesting susceptible equipment.",
      "If weld repairs are required, the effects of temper embrittlement can be temporarily reversed (the metal",
      "can be de-embrittled) by heating at 1150 °F (620 °C) for 2 hr per 1 in. (25 mm) of thickness and rapidly",
      "cooling to room temperature. Re-embrittlement will occur over time if the material is re-exposed to the",
      "embrittling temperature range.",
      "b) New materials.",
      "The best way to minimize the likelihood and extent of temper embrittlement is to limit the acceptance",
      "levels of manganese, silicon, phosphorus, tin, antimony, and arsenic in the base metal and welding",
      "consumables. In addition, strength levels and PWHT procedures should be specified and carefully",
      "controlled.",
      "A common way to minimize temper embrittlement is to limit the “J” factor for base metal and the “X” factor",
      "for weld metal, based on material composition as follows:",
      "J = (Si + Mn) x (P + Sn) x 104 {elements in wt %}",
      "X = (10P + 5Sb + 4Sn + As)/100 {elements in ppm}",
      "Typical J and X factors used for 2.25 Cr steel are a maximum of 100 and 15, respectively. Studies have",
      "also shown that limiting the (P + Sn) to less than 0.01 % is sufficient to minimize temper embrittlement",
      "because (Si + Mn) control the rate of embrittlement.",
      "318 API RECOMMENDED PRACTICE 571",
      "A newer and less widely used factor called the Equivalent Phosphorus content has been developed for",
      "base metal and weld metal and is defined as follows:",
      "P = C + Mn + (Mo+Cr)/3 + Si/4 + 3.5 x [(10 x P) + (5 x Sb) + (4 x Sn) + As] {elements in wt %}",
      "Expert metallurgical advice should be solicited to determine acceptable composition, toughness, and",
      "strength levels, as well as appropriate welding, fabrication, and heat treating procedures for new low",
      "alloy steel heavy wall equipment operating in the temper embrittlement or creep range."
    ],
    "inspection_monitoring": [
      "a) Inspection is not normally used to detect temper embrittlement, but awareness of susceptible equipment can",
      "help prevent future damage.",
      "b) A method of monitoring is to install blocks of original heats of the alloy steel material inside the reactor.",
      "Samples are periodically removed from these blocks for impact testing to establish and monitor the ductile",
      "brittle transition temperature. The test blocks should be strategically located near the top and bottom of the",
      "reactor to make sure that the test material is exposed to both inlet and outlet conditions.",
      "c) Process conditions should be carefully monitored to ensure that a proper pressurization/temperature",
      "sequence is followed to help prevent brittle fracture due to temper embrittlement. This includes both start-up",
      "and shutdown and also applies to the hydrotesting of equipment."
    ],
    "related_mechanisms": [
      "Brittle fracture (3.11)."
    ],
    "references": [
      "1. R.A. Swift, “Temper Embrittlement in Low-alloy Ferritic Steels,” Paper No. 125, Corrosion/76, NACE",
      "International, Houston, TX.",
      "2. R.A. White and E.F. Ehmke, Materials Selection for Refineries and Associated Facilities, NACE International,",
      "Houston, TX, 1991, pp. 53–54.",
      "3. R. Viswanathan, Damage Mechanisms and Life Assessment of High-temperature Components, ASM",
      "International, 1989.",
      "4. API Recommended Practice 934-A, Materials and Fabrication of 2¼Cr-1Mo, 2¼Cr-1Mo-¼V, 3Cr-1Mo, and",
      "3Cr-1Mo-¼V Steel Heavy Wall Pressure Vessels for High-temperature, High-pressure Hydrogen Service,",
      "American Petroleum Institute, Washington, DC.",
      "5. API Technical Report 934-B, Fabrication Considerations for Vanadium-Modified Cr-Mo Steel Heavy Wall",
      "Pressure Vessels, American Petroleum Institute, Washington, DC, April 2011.",
      "6. API Recommended Practice 934-C, Materials and Fabrication of 1¼Cr-½Mo Steel Heavy Wall Pressure",
      "Vessels for High-pressure Hydrogen Service Operating at or Below 825 °F (441 °C), American Petroleum",
      "Institute, Washington, DC.",
      "7. API Technical Report 934-D, Technical Report on the Materials and Fabrication Issues of 1¼Cr-½Mo and",
      "1Cr-½Mo Steel Pressure Vessels, American Petroleum Institute, Washington, DC, First Edition,",
      "September 2010.",
      "8. API Recommended Practice 934-E, Recommended Practice for Materials and Fabrication of 1¼Cr-½Mo",
      "Steel Pressure Vessels for Service Above 825 °F (440 °C), American Petroleum Institute, Washington, DC.",
      "9. P. Toussaint et al., “Effect of Aging and Hydrogen on Fracture Mechanics and CVN Properties of 2.25Cr",
      "1Mo Steel Grades—Application to MPT Issues,” Paper No. 09341, Corrosion/2009, NACE International,",
      "Houston, TX.",
      "DAMAGE MECHANISMS AFFECTING FIXED EQUIPMENT IN THE REFINING INDUSTRY 319",
      "Figure 3-63-1—Plot of CVN toughness as a function of temperature showing an upward shift in the",
      "Charpy curve and the 40-ft-lb transition temperature as a result of temper embrittlement.",
      "320 API RECOMMENDED PRACTICE 571"
    ]
  },
  {
    "id": "3.64",
    "name": "Thermal Fatigue",
    "section": "3.64",
    "summary": "Thermal fatigue is the result of cyclic stresses caused by variations in temperature. Damage is in the form of cracking that may occur anywhere in a metallic component where relative movement or differential expansion is constrained during repeated thermal cycling.",
    "description": "Thermal fatigue is the result of cyclic stresses caused by variations in temperature. Damage is in the form of cracking that may occur anywhere in a metallic component where relative movement or differential expansion is constrained during repeated thermal cycling.",
    "aliases": [],
    "affected_materials": [
      "All materials of construction."
    ],
    "critical_factors": [
      "a) Key factors affecting thermal fatigue are the magnitude of the temperature swing and the frequency [number",
      "of thermal cycles per second (or minute or day, etc.)].",
      "b) Time to failure is a function of the magnitude of the cyclic stress and the number of cycles, and decreases",
      "with increasing stress and increasing frequency.",
      "c) Since there are many variables that can affect where and whether thermal fatigue cracking will occur, it is",
      "not possible to define a specific, universal limit on allowable temperature swings. For example, rigid",
      "attachments may only require a relatively small temperature differential to promote cracking. However, as a",
      "reasonable rule of thumb, cracking may be suspected if the temperature swings exceed about 200 °F to",
      "300 °F (110 °C to 165 °C).",
      "d) Damage is promoted by inflexibility to accommodate differential expansion. It is also promoted by rapid",
      "changes in surface temperature that result in a thermal gradient through the thickness or along the length of",
      "a component, e.g. from cold water impinging on a hot tube.",
      "e) Notches (such as the toe of a weld) and sharp corners (such as the intersection of a nozzle with a vessel",
      "shell) and other stress concentrations may serve as initiation sites.",
      "f) In some cases, depending on the frequency at which equipment or an entire unit is shut down and started",
      "up, start-up and shutdown can increase the susceptibility to thermal fatigue cracking."
    ],
    "affected_units_equipment": [
      "a) Examples include the mix points of hot and cold streams such as hydrogen mix points in hydroprocessing",
      "units, and locations where condensate comes in contact with steam systems, such as de-superheating or",
      "attemporating equipment. (Figure 3-64-1 and Figure 3-64-2)",
      "b) Thermal fatigue cracking has been a major problem in coke drum shells. Thermal fatigue cracking can also",
      "occur on coke drum skirts where stresses are promoted by a variation in temperature between the drum and",
      "skirt. (Figure 3-64-3 and Figure 3-64-4)",
      "c) In steam-generating equipment, the most common locations are at rigid attachments between neighboring",
      "tubes in the superheater and reheater. Slip spacers designed to accommodate relative movement may",
      "become frozen and act as a rigid attachment when plugged with fly ash.",
      "d) Tubes in the high-temperature superheater or reheater that penetrate through the cooler waterwall tubes",
      "may crack at the header connection if the tube is not sufficiently flexible. These cracks are most common at",
      "the end where the expansion of the header relative to the waterwall will be greatest.",
      "e) Steam-actuated soot blowers in heaters or boilers may cause thermal fatigue damage if the first steam exiting",
      "the soot blower nozzle contains condensate. Rapid cooling of the tube by the liquid water will promote this",
      "form of damage. Similarly, water lancing or water cannon use on waterwall tubes may have the same effect.",
      "DAMAGE MECHANISMS AFFECTING FIXED EQUIPMENT IN THE REFINING INDUSTRY 321"
    ],
    "appearance": [
      "a) Thermal fatigue cracks usually initiate on the surface of the component, on either the ID or OD surface. They",
      "are generally wide and often filled with oxides due to elevated temperature exposure. Cracks may occur as",
      "single or multiple cracks.",
      "b) Thermal fatigue cracks propagate transverse to the stress, and they are usually dagger shaped,",
      "transgranular, and oxide filled. (Figure 3-64-5 and Figure 3-64-6) However, cracking may be axial or",
      "circumferential, or both, at the same location.",
      "c) In steam-generating equipment, cracks usually follow the toe of the fillet weld, as the change in section",
      "thickness creates a stress riser. Cracks often start at the end of an attachment lug, and if there is a bending",
      "moment as a result of the constraint, they will develop into circumferential cracks into the tube.",
      "d) Water in soot blowers may lead to a crazing pattern. The predominant cracks will be circumferential and the",
      "minor cracks will be axial. (Figure 3-64-7 and Figure 3-64-8)"
    ],
    "prevention_mitigation": [
      "a) Thermal fatigue is best prevented through design and operation to minimize fluctuating thermal stresses and",
      "thermal cycling. Several methods of prevention apply depending on the application.",
      "Designs that incorporate reduction of stress concentrators, blend grinding of weld profiles, and smooth",
      "transitions should be used.",
      "Controlled rates of heating and cooling during start-up and shutdown of equipment can lower stresses.",
      "Differential thermal expansion between adjoining components of dissimilar materials should be",
      "considered.",
      "b) Designs should incorporate sufficient flexibility to accommodate differential expansion.",
      "In steam-generating equipment, slip spacers should slip and rigid attachments should be avoided.",
      "Drain lines should be provided on soot blowers to prevent condensate in the first portion of the soot",
      "blowing cycle.",
      "c) In some cases, a liner or sleeve may be installed to prevent a colder liquid from contacting the hotter pressure",
      "boundary wall."
    ],
    "inspection_monitoring": [
      "a) NDE methods used to detect surface-breaking cracks using same-side inspection include:",
      "1. PT,",
      "2. MT,",
      "3. WFMT,",
      "4. ECT,",
      "5. ACFM, and",
      "6. EMAT.",
      "b) NDE methods used to detect surface-breaking cracks using opposite-side inspection and/or areas that are",
      "same side but not accessible include angle beam UT (SWUT or PAUT) and TOFD.",
      "322 API RECOMMENDED PRACTICE 571",
      "c) AET can be used for continuous monitoring or monitoring during thermal transitions to detect mechanical",
      "energy released from cracks when strain values are elevated. Strain value elevation causing thermal fatigue",
      "cracking can occur during increase or decrease of temperatures.",
      "d) Temperature monitoring can be performed by installing thermocouples, where practical, on components with",
      "thick sections or that are otherwise susceptible to thermal fatigue cracking. The heating and cooling rates",
      "should be controlled to avoid steep temperature gradients."
    ],
    "related_mechanisms": [
      "Mechanical fatigue (3.43), corrosion fatigue (3.21), and DMW cracking (3.26)."
    ],
    "references": [
      "1. Steam—Its Generation and Use, 40th Edition, Babcock & Wilcox, 1992.",
      "2. Combustion: Fossil Power Systems, Third Edition, Combustion Engineering, Windsor, CT, 1981.",
      "3. H. Thielsch, Defects and Failures in Pressure Vessels and Piping, Krieger Publishing, Malabar, FL, 1977.",
      "4. R.D. Port and H.M. Herro, The Nalco Guide to Boiler Failure Analysis, McGraw-Hill, New York, NY, 1991.",
      "5. D.N. French, Metallurgical Failures in Fossil Fired Boilers, John Wiley and Sons, New York, NY, 1993.",
      "6. B. Dooley and W. McNaughton, Boiler Tube Failures: Theory and Practice, 3 Volumes, EPRI, 1995.",
      "Figure 3-64-1—Thermal fatigue cracks on the inside of a heavy wall SS",
      "pipe downstream of cooler H injection into a hot hydrocarbon line.",
      "2",
      "DAMAGE MECHANISMS AFFECTING FIXED EQUIPMENT IN THE REFINING INDUSTRY 323",
      "Figure 3-64-2—Thermal fatigue cracking surfaces of 304L stainless steel at a",
      "mix point in the BFW preheater bypass line around the high-temperature",
      "shift effluent exchanger in a hydrogen reformer. The delta T is 325 °F (180 °C) at",
      "an 8-in. bypass line tying into a 14-in. line. Failure occurred 3 years after start-up.",
      "Figure 3-64-3—Bulging in a skirt of a coke drum due to thermal cycling from coker operation.",
      "324 API RECOMMENDED PRACTICE 571",
      "Figure 3-64-4—Thermal fatigue cracking associated with bulged skirt shown in Figure 3-64-3.",
      "Figure 3-64-5—Metallographic section through a thermal fatigue crack in a carbon steel sample",
      "indicates origin at the toe of an attachment weld. Magnification 50X, etched.",
      "DAMAGE MECHANISMS AFFECTING FIXED EQUIPMENT IN THE REFINING INDUSTRY 325",
      "Figure 3-64-6—Cracks that develop over time will typically fill with oxide, may stop",
      "and restart (note jog part way along the crack), and do not necessarily require",
      "a change in section thickness to initiate the crack. Magnification 100X, etched.",
      "Figure 3-64-7—Metallographic cross section of a superheated steam outlet",
      "line that failed from thermal fatigue. Unetched.",
      "326 API RECOMMENDED PRACTICE 571",
      "Figure 3-64-8—Photomicrograph of the same failed superheated",
      "steam outlet line shown in Figure 3-64-7. Etched.",
      "DAMAGE MECHANISMS AFFECTING FIXED EQUIPMENT IN THE REFINING INDUSTRY 327"
    ]
  },
  {
    "id": "3.65",
    "name": "Thermal Shock",
    "section": "3.65",
    "summary": "Thermal shock cracking can occur when high and non-uniform thermal stresses develop in a single event over a short time in a piece of equipment due to differential expansion or contraction. If the thermal expansion/contraction is restrained, stresses above the yield strength of the material can resu",
    "description": "Thermal shock cracking can occur when high and non-uniform thermal stresses develop in a single event over a short time in a piece of equipment due to differential expansion or contraction. If the thermal expansion/contraction is restrained, stresses above the yield strength of the material can result. Thermal shock cracking usually occurs when a much colder liquid contacts a much warmer metal surface. In refining, the concern generally arises after a large equipment fire is extinguished using fire water.",
    "aliases": [],
    "affected_materials": [
      "All metals and alloys."
    ],
    "critical_factors": [
      "a) The magnitude of the temperature differential and the coefficient of thermal expansion of the material",
      "determine the magnitude of the stress.",
      "b) Stainless steels have higher coefficients of thermal expansion than carbon and alloy steels or nickel-based",
      "alloys and are more likely to see higher stresses.",
      "c) High-temperature exposure during a fire followed by water quench to extinguish the fire can result in thermal",
      "shock cracking.",
      "d) Large and rapid temperature changes that can result from water quenching as a result of rain deluges could",
      "cause thermal shock cracking.",
      "e) Fracture is related to constraint on a component that prevents the component from expanding or contracting",
      "with a change in temperature. The metal surrounding a locally quenched area of the metal can provide the",
      "necessary constraint.",
      "f) Cracking in cast components such as valves may initiate at casting flaws and progress through the thickness.",
      "g) It is more prevalent in thick sections that can develop high thermal gradients."
    ],
    "affected_units_equipment": [
      "a) FCC, coker, catalytic reforming, and high-severity hydroprocessing units are high-temperature units where",
      "thermal shock is possible.",
      "b) High-temperature piping and equipment in any unit can be affected.",
      "c) Heavy wall machinery, typically made of thick castings, can be affected, particularly those made of high",
      "chromium steels such as 12Cr.",
      "d) Materials that have lost ductility, such as Cr-Mo equipment (due to temper embrittlement), are particularly",
      "susceptible to thermal shock.",
      "e) Equipment subjected to accelerated cooling procedures to minimize shutdown time is potentially subject to",
      "thermal shock cracking."
    ],
    "appearance": [
      "Surface initiating cracks may also appear as “craze” cracks."
    ],
    "prevention_mitigation": [
      "a) Minimize situations where rain or fire-water deluge can contact hot equipment.",
      "328 API RECOMMENDED PRACTICE 571",
      "b) Design to minimize severe restraint in hot equipment that can potentially get severely quenched.",
      "c) Install thermal sleeves or other protective measures to prevent inadvertent cold liquid impingement on hot",
      "pressure boundary components."
    ],
    "inspection_monitoring": [
      "a) This type of damage is uncommon, but when it occurs it results in highly localized cracking that may be",
      "difficult to locate. Since it mostly occurs as a single, unpredictable event, e.g. a fire, severe storm, or major",
      "excursion or upset, it is not amenable to regular inspection monitoring. Methods to detect cracking resulting",
      "from thermal shock include:",
      "VT (may reveal cracking, but it might be difficult to differentiate actual cracks in the metal from superficial",
      "craze cracks in the oxide layer);",
      "PT;",
      "MT; and",
      "UT."
    ],
    "related_mechanisms": [
      "Thermal fatigue (3.64) and short-term overheating—stress rupture (3.55)."
    ],
    "references": [
      "1. ASM Handbook—Failure Analysis and Prevention, Volume 11, ASM International, Materials Park, OH.",
      "2. API 579-1/ASME FFS-1, Fitness-For-Service, American Petroleum Institute, Washington, DC.",
      "DAMAGE MECHANISMS AFFECTING FIXED EQUIPMENT IN THE REFINING INDUSTRY 329"
    ]
  },
  {
    "id": "3.66",
    "name": "Titanium Hydriding",
    "section": "3.66",
    "summary": "Hydriding of titanium is a metallurgical phenomenon in which hydrogen diffuses into the titanium and reacts to form an embrittling hydride phase. This can result in a complete loss of ductility and fracture toughness, potentially enabling a brittle fracture, with no noticeable sign of corrosion or l",
    "description": "Hydriding of titanium is a metallurgical phenomenon in which hydrogen diffuses into the titanium and reacts to form an embrittling hydride phase. This can result in a complete loss of ductility and fracture toughness, potentially enabling a brittle fracture, with no noticeable sign of corrosion or loss in thickness.",
    "aliases": [],
    "affected_materials": [
      "Titanium and titanium alloys."
    ],
    "critical_factors": [
      "a) The critical factors are metal temperature, solution chemistry, and alloy composition.",
      "b) This is a phenomenon that occurs in specific environments at temperatures above 165 °F (75 °C) and at a",
      "pH below 3, pH above 8, or neutral pH with high H S content.",
      "2",
      "c) Galvanic contact between titanium and more active materials such as carbon steel and 300 series SS",
      "promotes damage. However, hydriding can occur in the absence of a galvanic couple.",
      "d) Embrittlement occurs over a period of time as hydrogen is absorbed by the component and reacts to form",
      "an embrittling hydride phase. The depth and extent of hydriding will continue to increase until a complete",
      "loss of ductility results.",
      "e) Hydriding has also occurred in some environments as a result of the corrosion of steel that was accidentally",
      "embedded into the surface of the titanium during fabrication.",
      "f) Iron sulfide scale formed from the corrosion of steel in upstream units and equipment can be carried into",
      "titanium equipment and cause hydrogen pickup and resulting hydriding.",
      "g) The solubility of hydrogen in pure titanium and alpha-beta titanium alloys (e.g. Gr. 2. Gr. 7, Gr 12, and Gr.",
      "16) is limited to 50 ppm to 300 ppm. When the hydrogen concentration exceeds this solubility limit, hydride",
      "is formed. Beta alloys are more tolerant of hydrogen, and 2000 ppm can be absorbed without causing",
      "detrimental hydriding. However, beta alloys are not typically used for refinery process equipment."
    ],
    "affected_units_equipment": [
      "a) Titanium has mainly been used in heat exchangers and air coolers, primarily to take advantage of the",
      "corrosion resistance of titanium tubes in these services. Damage has occurred primarily in SWSs and amine",
      "units in the overhead condensers or air coolers and other heat exchanger tubes, as well as some piping and",
      "other titanium equipment operating above about 165 °F (75 °C). In most cases, cracking has occurred during",
      "maintenance operations, e.g. turnarounds, rather than while the equipment was in service.",
      "b) Hydriding can also occur in hydrogen atmospheres at temperatures > 350 °F (175 °C), especially in the",
      "absence of moisture or oxygen.",
      "c) Cathodic protection potentials less −0.9 v SCE on titanium equipment can promote hydrogen entry and",
      "hydriding."
    ],
    "appearance": [
      "a) Titanium hydriding is a metallurgical change that is not visually apparent and can only be confirmed through",
      "metallurgical examination (Figure 3-66-2 and Figure 3-66-3) or mechanical testing.",
      "330 API RECOMMENDED PRACTICE 571",
      "b) The detrimental result of titanium hydriding is cracking, which will be visually apparent. (Figure 3-66-1)",
      "1. When leaks or cracking in titanium pressure retaining parts occur, titanium hydriding is likely to be",
      "anticipated as the cause, and the leaks will likely be obvious.",
      "c) Heat exchanger tubes that have become embrittled may remain intact until disturbed by removal of the bundle",
      "for inspection. The tubes crack as the bundle flexes when it is removed.",
      "d) Cracking can occur if there is an attempt to re-roll tube ends that have become embrittled.",
      "e) Another possible ramification that has occurred is ignition and burning of titanium tubes.",
      "1. Titanium is a reactive metal that can combust in the presence of heat and oxygen. Caution should be",
      "exercised when exposing titanium to heat or flame during downtimes. Exposure to pyrophoric materials",
      "or cutting torches has resulted in metal fires."
    ],
    "prevention_mitigation": [
      "a) The risk of failure due to titanium hydriding should be considered in known hydriding services such as amine",
      "or SWS overhead condensers.",
      "b) Precautions should be taken during outages to avoid brittle fracture of titanium components, e.g. air cooler",
      "tubes, when used in known hydriding services.",
      "c) Where galvanic contact has promoted hydriding, the problem can be avoided by using all titanium",
      "construction or by electrically isolating the titanium from non-titanium components. Eliminating the galvanic",
      "couple may not prevent hydriding in alkaline SW environments."
    ],
    "inspection_monitoring": [
