Repository: NoranDh/MECC-team21

File: data/api571_mechanisms.json (part 17 of 17)
[
      "a) Cracks resulting from titanium hydriding are typically found through VT.",
      "b) Sampling and destructive testing using microstructural analysis and/or mechanical testing methods are",
      "typically required to confirm the presence and degree of hydriding.",
      "c) NDE techniques are generally not employed in refining to detect hydriding. Rather, sampling and destructive",
      "testing are used when there is a need to determine whether hydriding has occurred.",
      "d) Embrittlement can be confirmed by a bend, crush, or impact (hammer) test in a vice. Unaffected titanium will",
      "be crushed or bent in a ductile fashion while embrittled components will crack or shatter (sometimes like",
      "glass) with little or no sign of ductility.",
      "e) ECT techniques have been used in other industries, e.g. in the power and aircraft industries, to detect both",
      "the presence of hydriding as well as cracks within the hydrided layer of components. Because of the effect",
      "on eddy current response of the change in electrical resistivity caused by hydriding, hydriding may appear",
      "as, and be misinterpreted as, wall thinning.",
      "1. With no track record of use in oil refinery equipment, such techniques should be used with caution,",
      "including validation of the technology and methodology."
    ],
    "related_mechanisms": [
      "Hydriding is a damage mechanism that is unique to a few materials including alloys of titanium and zirconium.",
      "However, it is considered a form of HE (3.40) and could result in a brittle fracture (3.11).",
      "DAMAGE MECHANISMS AFFECTING FIXED EQUIPMENT IN THE REFINING INDUSTRY 331"
    ],
    "references": [
      "1. B.E. Hopkinson and O. Fermin Hernandez, “Use of Titanium in Petroleum Refining,” Materials Performance,",
      "September 1990, pp. 48–52.",
      "2. J.B. Cotton, “Using Titanium in the Chemical Plant,” Chemical Engineering Progress, Vol. 66, No. 10, 1970,",
      "p. 57.",
      "3. L.C. Covington, “Factors Affecting the Hydrogen Embrittlement of Titanium,” Paper No. 75, Corrosion/75,",
      "NACE International, Houston, TX.",
      "4. L.C. Covington, “The Influence of Surface Condition and Environment on the Hydriding of Titanium,”",
      "Corrosion, Vol. 35, No. 8, 1979, pp. 378–382.",
      "5. I. Phillips, P. Pool. and L.L. Shreir, “Hydride Formation During Cathodic Polarization of Ti,” and “Effect of",
      "Temperature and pH of Solution on Hydride Growth,” Corrosion Science, Vol. 14, 1974, pp. 533–542.",
      "6. L.A. Charlot and R.H. Westerman, “Low Temperature Hydriding of Zircaloy-2 and Titanium in Aqueous",
      "Solutions,” Electrochemical Technology, Vol. 6, 1968.",
      "7. R.W. Schutz, J.S. Grauman, and C. Covington, “Determination of Cathodic Protection Limits for Prevention",
      "of Titanium Tube Hydride Embrittlement in Salt Water,” Paper No. 110, Corrosion/89, NACE International,",
      "Houston, TX.",
      "8. Z.F. Wang, C.L. Briant, and K.S. Kumar, “Electrochemical, Galvanic and Mechanical Responses of Grade 2",
      "Titanium in 6% Sodium Chloride Solution,” Corrosion, Vol. 55, No. 2, 1999, pp. 128–138.",
      "9. D.J. Schumerth and T. Demers, “Hydrogen Embrittlement in Titanium Steam Surface Condenser Tubing",
      "Truths, Myths & Misnomers,” :",
      "https://cdn.ymaws.com/titanium.org/resource/resmgr/2010_2014_papers/SchumerthDennisTiUSA2013Ind",
      "u.pdf.",
      "10. D.J. Hagemaier, “Nondestructive Detection of Hydrides and Alpha-Case in Titanium Alloys,” Titanium",
      "Science and Technology, R.I. Jafee and H.M. Burte, Eds., 1972, pp. 755–765.",
      "11. MTI Communications, Summer 2012, “Project Update: Developing a Commercially Available NDE Method",
      "for Detecting Titanium Hydriding,” Materials Technology Institute, St. Louis. MO.",
      "Figure 3-66-1—Titanium heat exchanger tube that failed from hydriding",
      "in a SW cooler. The cooling medium was seawater.",
      "332 API RECOMMENDED PRACTICE 571",
      "Figure 3-66-2—High-magnification photomicrograph of a cross section of the tube",
      "shown in Figure 3-66-1 through the crack tip. Magnification 200X.",
      "DAMAGE MECHANISMS AFFECTING FIXED EQUIPMENT IN THE REFINING INDUSTRY 333",
      "Figure 3-66-3—Another high-magnification photomicrograph of a cross section",
      "of the tube in Figure 3-66-1, showing more of the cross section through the tip",
      "of the crack. Titanium hydrides are more clearly discernable. Magnification 400X.",
      "334 API RECOMMENDED PRACTICE 571"
    ]
  },
  {
    "id": "3.67",
    "name": "Wet H S Damage (Blistering/HIC/SOHIC/SSC)",
    "section": "3.67",
    "summary": "This section describes four types of damage that result in blistering and/or cracking of carbon steel, one of which also affects low-alloy steels and some other high-strength or hardenable materials, in wet H S environments. 2 a) Hydrogen Blistering Hydrogen blisters form bulges primarily on the ID ",
    "description": "This section describes four types of damage that result in blistering and/or cracking of carbon steel, one of which also affects low-alloy steels and some other high-strength or hardenable materials, in wet H S environments. 2 a) Hydrogen Blistering Hydrogen blisters form bulges primarily on the ID surface of pressure vessels. Hydrogen blistering is rare in seamless pipe but can occur in seam-welded pipe. Blisters are caused by the hydrogen atoms that form on the surface of the steel as a result of corrosion reactions. Sulfur acts as a recombination poison, delaying the combining of hydrogen atoms into hydrogen gas molecules (H ), allowing the hydrogen atoms to linger on 2 the steel surface. The small hydrogen atoms can then readily diffuse into the steel. (This hydrogen charging effect applies to all types of wet H S damage.) The hydrogen atoms diffusing into the steel collect at 2 discontinuities such as inclusions or laminations, where they then combine to form H gas, because there is 2 no recombination poison within the steel to inhibit the reaction. The hydrogen gas molecules thus become trapped at the site because they are too large to diffuse away through the steel. As corrosion proceeds, hydrogen atoms continue to form on the surface and then diffuse into the steel to become trapped as H at 2 the collection sites, building the H gas pressure to the point where local deformation occurs, forming a blister. 2 Blistering only results from hydrogen generated by corrosion, not from hydrogen gas in the process stream. (See Figure 3-67-1 and Figure 3-67-2 for blistering damage.) HCN accentuates the problem by weakening protective films on the metal surface, thereby increasing the rate of corrosion. This in turn leads to increased hydrogen charging and associated wet H S damage. (This 2 also applies to all types of wet H S damage.) 2 b) Hydrogen-induced Cracking (HIC) HIC results from the same cause as blistering, i.e. from hydrogen atoms diffusing into the steel as a result of corrosion. However, in this case, when the hydrogen atoms diffuse into the steel, rather than forming blisters, internal separations parallel to the surface of the steel result. Again, it is the pressure buildup resulting from hydrogen atoms combining to form H gas that cause the internal separations within the wall of the vessel. 2 The separations are initially microscopic in size but can connect together to form macroscopic-sized cracks, by growing into one large separation on the same plane parallel to the surface or more commonly by linking up with HIC on different planes (at different depths into the wall), eventually forming a thru-wall leak path. Interconnecting cracks between HIC separations on different planes have a stair step appearance, and so HIC is sometimes referred to as “stepwise cracking.” (See Figure 3-67-3 to Figure 3-67-5 for HIC damage.) c) Stress-oriented Hydrogen-induced Cracking (SOHIC) SOHIC results from an array of HIC (separations or cracks) stacked on top of each other. When acted upon by a high stress level (residual or applied), the stacked HIC will connect and create a thru-thickness crack that is perpendicular to the surface. SOHIC most often occurs in the base metal adjacent to weld HAZs, the residual stress from welding being the most common driver of SOHIC. SOHIC can initiate from the stacked HIC alone, from sulfide stress cracks, or from other crack-like defects or stress concentrations. SOHIC is a potentially more damaging form of cracking than HIC because of its relatively higher rate of developing a thru-wall crack. In addition, an absence of visual blistering may leave a false sense of security that H S 2 damage is not active, yet subsurface SOHIC may be present. (See Figure 3-67-6 to Figure 3-67-8 for SOHIC damage.) d) Sulfide Stress Cracking (SCC) SSC is the cracking of a susceptible metal under the combined action of tensile stress and corrosion in the presence of water and H S. SSC is a form of HE cracking (see 3.40) resulting from absorption of atomic 2 hydrogen that is produced on the metal surface by the corrosion process. In addition to carbon steel and low- alloy steels, martensitic stainless steels such as Type 410 are also susceptible if hardness is not controlled to a low enough level. DAMAGE MECHANISMS AFFECTING FIXED EQUIPMENT IN THE REFINING INDUSTRY 335 SSC occurs in high-strength (high-hardness) steels but can also initiate in highly localized zones of high hardness in weld metal and HAZs. While SSC is uncommon in modern (post-1980) steels, zones of high hardness can sometimes be found in weld cover passes and attachment welds that are not tempered (softened) by subsequent passes. PWHT is beneficial in reducing the high hardness and residual stresses that render steel susceptible to SSC and is essential when welding hardenable low-alloy steels including Cr- Mo steels, as well as martensitic stainless steels. Some carbon steels contain REs that form hard areas in the HAZ that will not temper at normal stress-relieving temperatures. Using preheat helps minimize these hardness problems. While high-strength steels are susceptible to SSC, they are only used in limited applications such as valve internals and similar internal components in the refining industry. Hard welds and hard spots within otherwise soft welds can arise with SAW when an active flux is used along with high welding voltage. This high hardness can lead to SSC. (See Reference 9.) The time to failure by SSC decreases as the steel strength, level of tensile stress, and hydrogen charging potential of the environment increase. (See Figure 3-67-9 and Figure 3-67-10 for SSC damage.)",
    "aliases": [],
    "affected_materials": [
      "Carbon steel, and in the case of SSC, low-alloy steels, and martensitic stainless steels."
    ],
    "critical_factors": [
      "a) A liquid water phase containing H S, i.e. a sour environment, must be present and must contact the steel in",
      "2",
      "order for wet H S damage to occur. (Equipment highly susceptible to SSC can fail even during short SW",
      "2",
      "excursions such as might be encountered during equipment shutdowns.) Beyond this, the critical factors that",
      "affect and differentiate the various forms of wet H S damage are environmental conditions (H S level, pH,",
      "2 2",
      "contaminants, and temperature), material properties [microstructure and hardness (which correlates to",
      "strength)], and tensile stress level (applied or residual).",
      "b) All of these damage mechanisms are related to the absorption and permeation of hydrogen in steels.",
      "c) H S level.",
      "2",
      "Hydrogen permeation increases with increasing H S partial pressure due to a concurrent increase in the",
      "2",
      "H S concentration in the water phase.",
      "2",
      "A value of 50 ppmw H S in the water phase is often stated as the minimum concentration where wet H S",
      "2 2",
      "damage can occur. However, there are cases where cracking has occurred at lower concentrations or",
      "during upset conditions where wet H S was not ordinarily anticipated. The presence of as little as 1 ppmw",
      "2",
      "of H S in the water has been found to be sufficient to cause hydrogen charging of the steel.",
      "2",
      "Susceptibility to SSC increases with increasing H S partial pressure in the gas phase, as long as there",
      "2",
      "is a water phase present concurrently. An H S partial pressure above about 0.05 psia (0.0003 Mpa) can",
      "2",
      "cause SSC in steels with a tensile strength above about 90 ksi (620 MPa), in steels with localized zones",
      "of weld or weld HAZ hardness above 237 HB, or in non-PWHT’d or inadequately PWHT’d Cr-Mo steel",
      "welds. This partial pressure value is based primarily on oilfield experience and is not exact. The H S",
      "2",
      "partial pressure to cause SSC will vary depending on other contributing factors, including steel strength",
      "and hardness, pH, and stress level.",
      "d) pH.",
      "Hydrogen permeation and diffusion rates in steel have been found to be minimal at pH 7 and increase",
      "at both higher and lower pH.",
      "Decreasing pH below 7 increases the potential for wet H S damage. At pH < 4, only a small amount",
      "2",
      "(ppm levels) of H S is needed. However, wet H S damage can also occur at pH above 7. If an",
      "2 2",
      "environment with an alkaline pH is corrosive and contains H S, e.g. ammonium bisulfide, wet H S",
      "2 2",
      "damage can still occur.",
      "336 API RECOMMENDED PRACTICE 571",
      "Increasing levels of ammonia may push the pH higher into the range where cracking can occur.",
      "Rich amine solutions are also an alkaline environment where wet H S damage can occur. See 3.3.",
      "2",
      "e) Contaminants.",
      "Salts or other species in the water phase that decrease the pH or increase the corrosion rate will increase",
      "the hydrogen charging rate and, therefore, the severity of the wet H S damage environment.",
      "2",
      "HCN in the water phase can cause increased corrosion rates, which significantly increases hydrogen",
      "permeation in alkaline (high-pH) SW and thereby increases the potential for all forms of wet H S damage.",
      "2",
      "For example, at pH > 7.6 with 20 ppmw dissolved HCN in the water, as little as 1 ppmw total sulfide",
      "content in the water can cause SSC.",
      "f) Temperature.",
      "Blistering, HIC, and SOHIC have been found to occur between ambient temperature and 300 °F (150 °C)",
      "or higher.",
      "SSC potential is greatest at about 70 °F (20 °C) and decreases with increasing or decreasing",
      "temperature. This is likely related to the rate of diffusion of hydrogen and its behavior in steel at different",
      "temperatures. SSC is generally a concern below about 200 °F (95 °C); however, the limiting temperature",
      "above which SSC is no longer a concern will depend on the situation, i.e. on the hardness of the steel",
      "involved and the severity of other environmental factors such as pH.",
      "— If susceptible metals become charged with hydrogen during high-temperature exposure [e.g.",
      "above 200 °F (95 °C)], they can subsequently crack when cooled back down to ambient.",
      "g) Microstructure.",
      "Blistering and HIC are strongly affected by the presence of inclusions and laminations, which provide",
      "sites for diffusing hydrogen to accumulate.",
      "— Flat, elongated manganese sulfide (MnS) inclusions produced by ordinary steel plate rolling",
      "practices are particularly detrimental. However, steel chemical composition and manufacturing",
      "methods can be tailored to produce HIC-resistant steels. (See Reference 6.)",
      "— Improving steel cleanliness and processing to minimize blistering and HIC damage may still leave",
      "the steel susceptible to SOHIC.",
      "HIC is often found in so-called “dirty” steels with high levels of inclusions or other internal discontinuities",
      "from the steel-making process.",
      "h) Hardness.",
      "Hardness is primarily an issue with SSC. Blistering, HIC, and SOHIC damage are not related to steel",
      "hardness. Typical carbon steels used in refinery applications are not expected to be susceptible to SSC",
      "because their strength and hardness is sufficiently low. Welds in carbon steel should be controlled to",
      "produce weld hardness < 200 HB, and they will typically achieve this without any special precautions.",
      "Carbon steel welds are not susceptible to SSC unless localized zones of hardness above 237 HB are",
      "present.",
      "— The welds in submerged-arc-welded steel pipe where an acid flux and high welding voltage were",
      "used can have hard zones sufficiently hard to cause SSC.",
      "High-strength steels (generally those with hardness greater than 22 HRC) or steels that can be hardened",
      "by welding, such as Cr-Mo steels, can be susceptible to SSC, and steps need to be taken, such as",
      "limiting the hardness of the material or applying PWHT to reduce the hardness of the welds, to prevent",
      "SSC. (See Reference 8.)",
      "DAMAGE MECHANISMS AFFECTING FIXED EQUIPMENT IN THE REFINING INDUSTRY 337",
      "i) Tensile stress level.",
      "Blistering and HIC damage develop without applied or residual stress. PWHT will not prevent them from",
      "occurring.",
      "The tensile stress needed to cause SOHIC typically comes from weld residual stresses, which, in the",
      "absence of thermal stress relief, are typically very high, i.e. approaching the yield strength. High local",
      "stresses or notch-like discontinuities such as shallow sulfide stress cracks can serve as initiation sites",
      "for SOHIC. PWHT is somewhat effective in preventing or reducing SOHIC damage.",
      "The tensile stress needed to cause SSC in a susceptible material can come from applied stress or",
      "residual stress.",
      "— High-strength components are typically used in the non-welded condition and, therefore, are most",
      "likely to fail from applied stress. A highly susceptible material, e.g. one with very high hardness,",
      "needs relatively little tensile stress to cause SSC.",
      "— Hardenable steels that are welded need to be PWHT’d to reduce hardness in order to avoid SSC,",
      "and the PWHT will also relieve residual stresses. PWHT (for stress relief) of carbon steel is",
      "normally not necessary, but if there is concern for localized hard spots in the HAZ due to the",
      "chemical composition of the steel, PWHT will relieve the weld residual stresses even if it does not",
      "reduce the hardness of the hard spots, and relief of the residual stresses will help minimize the",
      "likelihood of SSC."
    ],
    "affected_units_equipment": [
      "a) Blistering, HIC, SOHIC, and SSC damage can occur throughout the refinery wherever there is a wet H S",
      "2",
      "environment present.",
      "b) In hydroprocessing units, an ammonium bisulfide concentration above 2 % increases the potential for",
      "blistering, HIC, and SOHIC.",
      "c) Cyanides, particularly in the vapor recovery sections of FCC and delayed coking units. significantly increase",
      "the probability and severity of blistering, HIC, and SOHIC damage. Typical locations include fractionator",
      "overhead drums, fractionation towers, absorber and stripper towers, compressor interstage separators and",
      "knockout drums, and various heat exchangers, condensers, and coolers.",
      "d) SWS and amine regenerator overhead systems are especially prone to wet H S damage because of",
      "2",
      "generally high ammonia or ammonium bisulfide concentrations and cyanides.",
      "e) SSC is most likely found in hard welds and HAZs and in high-strength components including bolts, relief",
      "valve springs, 400 series SS valve trim, and compressor shafts, sleeves, and springs."
    ],
    "appearance": [
      "a) All four forms of wet H S damage are best illustrated though the photos and diagrams shown in Figure 3-67-1",
      "2",
      "to Figure 3-67-10.",
      "b) Hydrogen blisters appear as bulges, most often on the ID surface of the steel, but can be found anywhere in",
      "the shell plate or head of a pressure vessel. Blistering has been found on rare occasions in seamless pipe;",
      "however, large-diameter seam-welded pipe, which is typically made from plate, similar to a pressure vessel,",
      "will have susceptibility comparable to pressure vessels. Blistering has even been seen in the middle of a",
      "weld, but this is very rare.",
      "c) Late-stage HIC or SOHIC will create surface-breaking cracks.",
      "d) In pressure-containing equipment, SOHIC and SSC damage are most often associated with weldments.",
      "338 API RECOMMENDED PRACTICE 571",
      "e) Blisters and HIC typically are not associated with welds but rather occur within and sometimes throughout a",
      "shell plate or course. However, they can grow toward and intersect a weld, which increases the likelihood for",
      "SOHIC in the HAZ and development of a thru-wall crack."
    ],
    "prevention_mitigation": [
      "a) Effective barriers, including alloy cladding and coatings, that separate the surface of the steel from the wet",
      "H S environment can prevent blistering, HIC, and SOHIC. Barrier coatings can also prevent SSC of the",
      "2",
      "underlying material, but they are often considered a temporary measure until a more permanent solution can",
      "be put in place.",
      "b) Process changes that affect the pH of the water phase and/or ammonia or cyanide concentration can help",
      "to reduce blistering, HIC, and SOHIC. A common practice is to utilize wash water injection to dilute the HCN",
      "concentration, e.g. in FCC gas plants. Cyanides can be converted to harmless thiocyanates by injecting dilute",
      "streams of ammonium polysulfides. Injection facilities require careful design.",
      "c) HIC-resistant steels can be used to minimize the susceptibility to blistering and HIC damage. Detailed",
      "materials and fabrication guidance can be found in Reference 6.",
      "d) PWHT can help minimize susceptibility to SOHIC.",
      "e) PWHT will not prevent blistering or HIC, because they are not initiated by stress and usually occur away from",
      "and not associated with welds.",
      "f) SSC in welds can generally be prevented by limiting the hardness of carbon steel welds and HAZs to 200",
      "HB maximum. Similar, but slightly higher, maximum hardness limits are normally applied to Cr-Mo steels for",
      "which high hardness is prevented by using preheat, PWHT, and welding procedure control.",
      "g) High-strength materials should be selected in accordance with NACE MR0103/ISO 17945.",
      "h) Specialized corrosion inhibitors can be used."
    ],
    "inspection_monitoring": [
      "a) Process conditions should be monitored and evaluated by process engineers and corrosion or materials",
      "specialists to identify equipment where conditions are most likely to promote wet H S damage. Field sampling",
      "2",
      "of the free water phase should be performed on a periodic or as-needed basis to monitor conditions or",
      "changes in conditions, particularly if water washing or polysulfide injection is used.",
      "b) Inspection for blistering is normally done by internal VT.",
      "c) Inspection for SOHIC typically focuses on weld seams and nozzles. For details of inspection plans including",
      "methods, coverage, and surface preparation, as well as repair, see Reference 1.",
      "d) Cracks from SOHIC or surface-breaking HIC may be seen visually. However, to enable crack detection at",
      "an early stage, WFMT, ECT, or ACFM techniques can be used. Surface preparation by grit blasting, high",
      "pressure water blasting, flapper wheel cleaning, or other method is usually required for WFMT but not for",
      "ACFM or ECT. PT cannot find tight cracks and is not reliable for finding SOHIC or HIC.",
      "It has become increasingly common to inspect welds on new pressure vessels intended for sour service",
      "using WFMT or another high-resolution NDE method. This is done to ensure there are no remaining",
      "flaws associated with the welds that would not have been found using standard fabrication inspection",
      "protocols when the vessel is first put into service. However, this was not done for most vessels currently",
      "in service in refineries. Because of this, extensive inspection on in-service equipment, when similar, high",
      "resolution inspection has not been performed in the past, often leads to finding small, non-growing flaws",
      "that likely have been present since initial fabrication and are likely not H S damage. Therefore, caution",
      "2",
      "and careful assessment need to be applied.",
      "DAMAGE MECHANISMS AFFECTING FIXED EQUIPMENT IN THE REFINING INDUSTRY 339",
      "SOHIC occurs in the base metal alongside the weld. If the NDE applied for wet H S inspection of welds,",
      "2",
      "i.e. for SOHIC, finds indications in the weld metal, they are likely fabrication weld flaws rather than",
      "SOHIC.",
      "e) Angle beam UT techniques including external SWUT and PAUT can be used. These techniques are",
      "especially useful for volumetric inspection and crack sizing.",
      "f) Electric resistance instruments are not effective for measuring crack depth.",
      "g) Internal HIC can appear to be deep, clearly defined, individual, sharp-cornered pits when using straight beam",
      "UT for thickness measurements on vessel shells or heads. This is caused by the reflection of the ultrasonic",
      "sound wave off the internal separation. Practitioners need to be aware of this when interpreting thickness",
      "readings on equipment in wet sour service in order to not misinterpret internal HIC as ID pitting.",
      "h) AET can be used to locate cracks and monitor crack growth.",
      "i) If cracking or failure due to SSC is not visually apparent, the cracks can normally be found using MT if they",
      "are surface breaking and there is access to the surface, or angle beam UT (SWUT or PAUT) if they are",
      "subsurface or on an inaccessible internal surface."
    ],
    "related_mechanisms": [
      "HE (3.40), hydrogen stress cracking in HF acid (3.41), and DMW cracking (3.26). Amine cracking (3.3) and",
      "carbonate cracking (3.12) can also occur in wet H S environments and may be similar in appearance. They are",
      "2",
      "sometimes confused with wet H S damage.",
      "2"
    ],
    "references": [
      "1. NACE Standard SP0296, Detection, Repair, and Mitigation of Cracking in Refinery Equipment in Wet H S",
      "2",
      "Environments, NACE International, Houston, TX.",
      "2. “Fitness-For-Service Evaluation Procedures for Operating Pressure Vessels, Tanks, and Piping in Refinery",
      "and Chemical Service,” Materials Properties Council, FS-26, Draft No. 5, Consultants Report, NY, 1995.",
      "3. G.M. Buchheim, “Ways to Deal with Wet H S Cracking Revealed by Study,” Oil and Gas Journal, July 9,",
      "2",
      "1990, pp. 92–96.",
      "4. R.B. Nielson et al., “Corrosion in Refinery Amine Systems,” Paper No. 571, Corrosion/95, NACE",
      "International, Houston, TX.",
      "5. NACE SP0472, Methods and Controls to Prevent In-service Environmental Cracking of Carbon Steel",
      "Weldments in Corrosive Petroleum Refining Environments, NACE International, Houston, TX.",
      "6. NACE Publication 8X194, Materials and Fabrication Practices for New Pressure Vessels used in Wet H S",
      "2",
      "Refinery Service, NACE International, Houston, TX.",
      "7. R.D. Kane, R.J. Horvath, and M.S. Cayard, editors, Wet H S Cracking of Carbon Steels and Weldments,",
      "2",
      "NACE International, Houston, TX, 1996.",
      "8. NACE MR0103/ISO 17945, Petroleum, petrochemical and natural gas industries—Metallic materials",
      "resistant to sulfide stress cracking in corrosive petroleum refining environments, NACE International,",
      "Houston, TX.",
      "9. D.J. Kotecki and D.G. Howden, Submerged-arc-weld Hardness and Cracking in Wet Sulfide Service, WRC",
      "Bulletin 184, Welding Research Council, Shaker Heights, OH, 1973.",
      "340 API RECOMMENDED PRACTICE 571",
      "Figure 3-67-1—Illustration showing hydrogen blistering and HIC damage.",
      "Figure 3-67-2—Extensive hydrogen blistering on the ID surface of a steel pressure vessel.",
      "DAMAGE MECHANISMS AFFECTING FIXED EQUIPMENT IN THE REFINING INDUSTRY 341",
      "Figure 3-67-3—HIC damage as shown in the cross section of the shell of a trim cooler that had been",
      "cooling vapors off a hot high-pressure separator (HHPS) vessel in a hydroprocessing unit.",
      "Figure 3-67-4—High-magnification photomicrograph of HIC damage.",
      "342 API RECOMMENDED PRACTICE 571",
      "Figure 3-67-5—High-magnification photomicrograph showing",
      "stepwise cracking nature of HIC damage.",
      "Figure 3-67-6—Illustration of hydrogen blistering that is accompanied by SOHIC damage at the weld.",
      "DAMAGE MECHANISMS AFFECTING FIXED EQUIPMENT IN THE REFINING INDUSTRY 343",
      "Figure 3-67-7—Illustration of SOHIC damage at a fillet weld",
      "that is usually a combination of SSC and SOHIC.",
      "Figure3-67-8—Photograph showing WFMT indication of SOHIC damage.",
      "344 API RECOMMENDED PRACTICE 571",
      "Figure 3-67-9—Illustration of SSC damage in a hard weld.",
      "Figure 3-67-10—Illustration showing morphology of SSC in a hard HAZ.",
      "DAMAGE MECHANISMS AFFECTING FIXED EQUIPMENT IN THE REFINING INDUSTRY 345",
      "4 Process Unit Process Flow Diagrams",
      "Simplified process unit process flow diagrams (PFDs) for process units commonly found in many refineries are",
      "shown in this section. The PFDs are highlighted to show some of the areas within the unit where many of the",
      "primary damage mechanisms can be found. The reader should be advised that this is not intended to be an all",
      "inclusive list of the damage mechanisms but should serve as a starting point for some of the major considerations.",
      "The PFDs included in this section are listed below. A key to the Damage Mechanisms used on the PFDs is shown",
      "in Table 4-1.",
      "— Crude Unit/Vacuum: Figure 4-1",
      "— Delayed Coker: Figure 4-2",
      "— Fluid Catalytic Cracking: Figure 4-3",
      "— FCC Light Ends Recovery: Figure 4-4",
      "— Catalytic Reforming—Continuous Catalytic Reforming (CCR): Figure 4-5",
      "— Catalytic Reforming—Fixed Bed: Figure 4-6",
      "— Hydroprocessing Units—Hydrotreating, Hydrocracking: Figure 4-7",
      "— Sulfuric Acid Alkylation: Figure 4-8",
      "— HF Alkylation: Figure 4-9",
      "— Amine Treating: Figure 4-10",
      "— Sulfur Recovery: Figure 4-11",
      "— Sour Water Stripper: Figure 4-12",
      "— Isomerization: Figure 4-13",
      "— Hydrogen Reforming: Figure 4-14",
      "— Visbreaker: Figure 4-15",
      "— Caustic Treating: Figure 4-16",
      "346 API RECOMMENDED PRACTICE 571",
      "Table 4-1—Key to Damage Mechanisms",
      "DM# Damage Mechanism DM# Damage Mechanism",
      "1 Sulfidation 36 Sulfuric Acid Corrosion",
      "2 Wet H2S Damage (Blistering/HIC/SOHIC/SSC) 37 Hydrofluoric Acid Corrosion",
      "3 Creep and Stress Rupture 38 Flue Gas Dew Point Corrosion",
      "4 High-temperature H2/H2S Corrosion 39 Dissimilar Metal Weld Cracking",
      "5 Polythionic Acid Stress Corrosion Cracking 40 Hydrogen Stress Cracking in Hydrofluoric Acid",
      "6 Naphthenic Acid Corrosion 41 Dealloying (Dezincification; Denickelification)",
      "Ammonium Bisulfide Corrosion (Alkaline Sour",
      "7",
      "Water)",
      "42 CO2 Corrosion",
      "8 Ammonium Chloride Corrosion 43 Corrosion Fatigue",
      "9 Hydrochloric Acid Corrosion 44 Fuel Ash Corrosion",
      "10 High-temperature Hydrogen Attack 45 Amine Corrosion",
      "11 Oxidation 46 Corrosion Under Insulation",
      "12 Thermal Fatigue 47 Atmospheric Corrosion",
      "13 Sour Water Corrosion (Acidic) 48 Ammonia Stress Corrosion Cracking",
      "14 Refractory Degradation 49 Cooling Water Corrosion",
      "15 Graphitization 50 Boiler Water and Condensate Corrosion",
      "16 Temper Embrittlement 51 Microbiologically Influenced Corrosion",
      "17 Decarburization 52 Liquid Metal Embrittlement",
      "18 Caustic Stress Corrosion Cracking 53 Galvanic Corrosion",
      "19 Caustic Corrosion 54 Mechanical Fatigue (Includes Vibration Fatigue)",
      "20 Erosion/Erosion-Corrosion 55 Nitriding",
      "21 Carbonate Stress Corrosion Cracking (ACSCC) 56 Vibration-Induced Fatigue- Withdrawn. See #54",
      "22 Amine Stress Corrosion Cracking 57 Titanium Hydriding",
      "23 Chloride Stress Corrosion Cracking 58 Soil Corrosion",
      "24 Carburization 59 Metal Dusting",
      "25 Hydrogen Embrittlement 60 Strain Aging",
      "26 Steam Blanketing Withdrawn. See #30. 61 Sulfate Stress Corrosion Cracking Withdrawn",
      "27 Thermal Shock 62 Phosphoric Acid Corrosion",
      "28 Cavitation 63 Phenol (Carbolic Acid) Corrosion",
      "29 Graphitic Corrosion of Cast Irons 64 Ethanol Stress Corrosion Cracking",
      "Short-term Overheating—Stress Rupture Gaseous Oxygen-enhanced Ignition and",
      "30 65",
      "(Including Steam Blanketing) Combustion",
      "31 Brittle Fracture 66 Aqueous Organic Acid Corrosion",
      "32 Sigma Phase Embrittlement 67 Brine Corrosion",
      "33 885 °F (475 °C) Embrittlement 68 Concentration Cell Corrosion",
      "Hydrofluoric Acid Stress Corrosion Cracking of",
      "34 Spheroidization (Softening) 69",
      "Nickel Alloys",
      "35 Stress Relaxation Cracking (Reheat Cracking) 70 Oxygenated Water Corrosion (Non-boiler)",
      "DAMAGE MECHANISMS AFFECTING FIXED EQUIPMENT IN THE REFINING INDUSTRY 347",
      "Figure 4-1—Crude Unit/Vacuum",
      "348 API RECOMMENDED PRACTICE 571",
      "Figure 4-2—Delayed Coker",
      "DAMAGE MECHANISMS AFFECTING FIXED EQUIPMENT IN THE REFINING INDUSTRY 349",
      "Figure 4-3—Fluid Catalytic Cracking",
      "350 API RECOMMENDED PRACTICE 571",
      "Figure 4-4—FCC Light Ends Recovery",
      "DAMAGE MECHANISMS AFFECTING FIXED EQUIPMENT IN THE REFINING INDUSTRY 351",
      "Figure 4-5—Catalytic Reforming—Continuous Catalytic Reforming (CCR)",
      "352 API RECOMMENDED PRACTICE 571",
      "Figure 4-6—Catalytic Reforming—Fixed Bed",
      "DAMAGE MECHANISMS AFFECTING FIXED EQUIPMENT IN THE REFINING INDUSTRY 353",
      "Figure 4-7—Hydroprocessing—Hydrotreating, Hydrocracking",
      "354 API RECOMMENDED PRACTICE 571",
      "Figure 4-8—Sulfuric Acid Alkylation",
      "DAMAGE MECHANISMS AFFECTING FIXED EQUIPMENT IN THE REFINING INDUSTRY 355",
      "Figure 4-9—HF Alkylation",
      "356 API RECOMMENDED PRACTICE 571",
      "Figure 4-10—Amine Treating",
      "DAMAGE MECHANISMS AFFECTING FIXED EQUIPMENT IN THE REFINING INDUSTRY 357",
      "Figure 4-11—Sulfur Recovery",
      "358 API RECOMMENDED PRACTICE 571",
      "Figure 4-12—Sour Water Stripper",
      "DAMAGE MECHANISMS AFFECTING FIXED EQUIPMENT IN THE REFINING INDUSTRY 359",
      "Figure 4-13—Isomerization",
      "360 API RECOMMENDED PRACTICE 571",
      "Figure 4-14—Hydrogen Reforming",
      "DAMAGE MECHANISMS AFFECTING FIXED EQUIPMENT IN THE REFINING INDUSTRY 361",
      "Figure 4-15—Visbreaker",
      "362 API RECOMMENDED PRACTICE 571",
      "Figure 4-16—Caustic Treating",
      "(informative)",
      "Useful Standards and References Relevant",
      "to this Recommended Practice",
      "Codes and Standards",
      "A.1.1 General",
      "The following standards, codes, specifications, and other documents, some of which are cited in this",
      "recommended practice, provide useful information related to the subject matter of this recommended practice.",
      "A.1.2 American Petroleum Institute Publications",
      "API 510, Pressure Vessel Inspection Code: In-service Inspection, Rating, Repair, and Alteration",
      "API Standard 530, Calculation of Heater-tube Thickness in Petroleum Refineries",
      "API 570, Piping Inspection Code: In-service Inspection, Repair, and Alteration of Piping Systems",
      "API Recommended Practice 572, Inspection Practices for Pressure Vessels",
      "API Recommended Practice 573, Inspection of Fired Boilers and Heaters",
      "API Recommended Practice 574, Inspection Practices for Piping System Components",
      "API Recommended Practice 575, Inspection Practices for Atmospheric and Low-pressure Storage Tanks",
      "API Recommended Practice 576, Inspection of Pressure-relieving Devices",
      "API Recommended Practice 577, Welding Inspection and Metallurgy",
      "API Recommended Practice 578, Guidelines for a Material Verification Program (MVP) for New and Existing",
      "Assets",
      "API Recommended Practice 580, Risk-Based Inspection",
      "API Recommended Practice 581, Risk-Based Inspection Methodology",
      "API Recommended Practice 582, Welding Guidelines for the Chemical, Oil, and Gas Industries",
      "API Recommended Practice 583, Corrosion Under Insulation and Fireproofing",
      "API Recommended Practice 584, Integrity Operating Windows",
      "API Recommended Practice 585, Pressure Equipment Integrity Incident Investigation",
      "API 579-1/ASME FFS-1, Fitness-For-Service",
      "API Standard 653, Tank Inspection, Repair, Alteration, and Reconstruction",
      "API Standard 660, Shell-and-Tube Heat Exchangers",
      "363",
      "364 API RECOMMENDED PRACTICE 571",
      "API Recommended Practice 751, Safe Operation of Hydrofluoric Acid Alkylation Units",
      "API Technical Report 932-A, A Study of Corrosion in Hydroprocess Reactor Effluent Air Cooler Systems",
      "API Recommended Practice 932-B, Design, Materials, Fabrication, Operation, and Inspection Guidelines for",
      "Corrosion Control in Hydroprocessing Reactor Effluent Air Cooler (REAC) Systems",
      "API Recommended Practice 934-A, Materials and Fabrication of 2¼Cr-1Mo, 2¼Cr-1Mo-¼V, 3Cr-1Mo, and 3Cr",
      "1Mo-¼V Steel Heavy Wall Pressure Vessels for High-temperature, High-pressure Hydrogen Service",
      "API Technical Report 934-B, Fabrication Considerations for Vanadium-Modified Cr-Mo Steel Heavy Wall",
      "Pressure Vessels",
      "API Recommended Practice 934-C, Materials and Fabrication of 1¼Cr-½Mo Steel Heavy Wall Pressure Vessels",
      "for High-pressure Hydrogen Service Operating at or Below 825 °F (441 °C)",
      "API Technical Report 934-D, Technical Report on the Materials and Fabrication Issues of 1¼Cr-½Mo and 1Cr",
      "½Mo Steel Pressure Vessels",
      "API Recommended Practice 934-E, Recommended Practice for Materials and Fabrication of 1¼Cr-½Mo Steel",
      "Pressure Vessels for Service Above 825 °F (440 °C)",
      "API Technical Report 934-G, Design, Fabrication, Operational Effects, Inspection, Assessment, and Repair of",
      "Coke Drums and Peripheral Components in Delayed Coking Units",
      "API Publication 938-A, Experimental Study of Causes and Repair of Cracking of 1¼Cr-½Mo Steel Equipment",
      "API Publication 938-B, Use of 9Cr-1Mo-V (Grade 91) Steel in the Oil Refining Industry",
      "API Technical Report 938-C, Use of Duplex Stainless Steels in the Oil Refining Industry",
      "API Technical Report 939-A, Research Report on Characterization and Monitoring of Cracking in Wet H S",
      "2",
      "Service",
      "API Technical Report 939-B, Repair and Remediation Strategies for Equipment Operating in Wet H S Service",
      "2",
      "API Recommended Practice 939-C, Guidelines for Avoiding Sulfidation (Sulfidic) Corrosion Failures in Oil",
      "Refineries",
      "API Technical Report 939-D, Stress Corrosion Cracking of Carbon Steel in Fuel-grade Ethanol: Review,",
      "Experience Survey, Field Monitoring, and Laboratory Testing",
      "API Bulletin 939-E, Identification, Repair, and Mitigation of Cracking of Steel Equipment in Fuel Ethanol Service",
      "API Recommended Practice 941, Steels for Hydrogen Service at Elevated Temperatures and Pressures in",
      "Petroleum Refineries and Petrochemical Plants",
      "API Technical Report 941, The Technical Basis Document for API RP 941",
      "API Technical Report 942-A, Materials, Fabrication, and Repair Considerations for Hydrogen Reformer",
      "Furnace Outlet Pigtails and Manifolds",
      "API Technical Report 942-B, Material, Fabrication, and Repair Considerations for Austenitic Alloys Subject to",
      "Embrittlement and Cracking in High Temperature 565 °C to 760 °C (1050 °F to 1400 °F) Refinery Services",
      "API Recommended Practice 945, Avoiding Environmental Cracking in Amine Units",
      "DAMAGE MECHANISMS AFFECTING FIXED EQUIPMENT IN THE REFINING INDUSTRY 365",
      "A.1.3 Other Publications",
      "ASM Handbook 1, Volume 1—Properties and Selection: Iron, Steels, and High-performance Alloys; Volume 11—",
      "Failure Analysis and Prevention; Volume 13—Corrosion",
      "ASME Boiler and Pressure Vessel Code (BPVC) 2, Section VIII: Rules for Construction of Pressure Vessels;",
      "Divisions 1 & 2",
      "ASTM MNL41 3, Fracture and Fatigue Control in Structures: Applications of Fracture Mechanics",
      "ASTM STP1428, Thermomechanical Fatigue Behavior of Materials",
      "BS 7910 4, Guide to Methods for Assessing the Acceptability of Flaws in Metallic Structures",
      "MPC Report FS-26 5, Fitness-For Service Evaluation Procedures for Operating Pressure Vessels, Tanks, and",
      "Piping in Refinery and Chemical Service",
      "NACE MR0103 6/ISO 17945 7, Petroleum, petrochemical and natural gas industries—Metallic materials",
      "resistant to sulfide stress cracking in corrosive petroleum refining environments",
      "NACE Publication 5A151, Materials of Construction for Handling Sulfuric Acid",
      "NACE Publication 5A171, Materials for Storing and Handling Commercial Grades of Aqueous Hydrofluoric",
      "Acid and Anhydrous Hydrogen Fluoride",
      "NACE Publication 8X194, Materials and Fabrication Practices for New Pressure Vessels Used in Wet H S",
      "2",
      "Refinery Service",
      "NACE Publication 34105, Effect of Nonextractable Chlorides on Refinery Corrosion and Fouling",
      "NACE Publication 34108, Review and Survey of Alkaline Carbonate Stress Corrosion Cracking in Refinery Sour",
      "Waters",
      "NACE SP0169, Control of External Corrosion on Underground or Submerged Metallic Piping Systems",
      "NACE SP0170, Protection of Austenitic Stainless Steels and Other Austenitic Alloys from Polythionic Acid",
      "Stress Corrosion Cracking During a Shutdown of Refinery Equipment",
      "NACE SP0198, Control of Corrosion Under Thermal Insulation and Fireproofing Materials—A Systems",
      "Approach",
      "NACE SP0294, Design, Fabrication, and Inspection of Storage Tank Systems for Concentrated Fresh and",
      "Process Sulfuric Acid and Oleum at Ambient Temperatures",
      "NACE SP0296, Detection, Repair, and Mitigation of Cracking in Refinery Equipment in Wet H S Environments",
      "2",
      "NACE SP0403, Avoiding Caustic Stress Corrosion Cracking of Refinery Equipment and Piping",
      "1 ASM International, 9639 Kinsman Road, Materials Park, OH 44073-0002, www.asminternational.org.",
      "2 ASME International, 2 Park Avenue, New York, NY 10016-5990, www.asme.org.",
      "3 ASTM International, 100 Barr Harbor Drive, West Conshohocken, PA 19428-2959, www. astm.org.",
      "4 British Standard Institution, 389 Chiswick High Road, London W4 4AL, UK, www.bsi-global.com.",
      "5 Materials Properties Council (part of the Welding Research Council), P.O. Box 201547, Shaker Heights, OH 44122,",
      "www.forengineers.org/mpc.",
      "6 NACE International, 15835 Park Ten Place, Houston, TX 77084, www.nace.org.",
      "7 International Organization for Standardization, 1, ch. de la Voie-Creuse, Case postale 56, CH-1211 Geneva 20, Switzerland,",
      "www.iso.org.",
      "366 API RECOMMENDED PRACTICE 571",
      "NACE SP0472, Methods and Controls to Prevent In-service Environmental Cracking of Carbon Steel",
      "Weldments in Corrosive Petroleum Refining Environments",
      "NACE SP0590, Prevention, Detection, and Correction of Deaerator Cracking",
      "WRC Bulletin 032 8, Part 1: Graphitization of Steel in Petroleum Refining Equipment",
      "WRC Bulletin 275, The Use of Quenched and Tempered 2¼Cr-1Mo Steel for Thick Wall Reactor Vessels in",
      "Petroleum Refinery Processes: An Interpretive Review of 25 Years of Research and Application",
      "WRC Bulletin 350, Design Criteria for Dissimilar Metal Welds",
      "WRC Bulletin 409, Fundamental Studies of the Metallurgical Causes and Mitigation of Reheat Cracking in",
      "1¼Cr-½Mo and 2¼Cr-1Mo Steels",
      "WRC Bulletin 418, Part 1: Constraint Effects on Fracture Behavior: The Effect of Crack Depth (a) and Crack",
      "depth to Width Ratio (a/W) on the Fracture Toughness of A533-B Steel",
      "WRC Bulletin 452, Recommended Practices for Local Heating of Welds in Pressure Vessels",
      "8 Welding Research Council, P.O. Box 201547, Shaker Heights, OH 44122, www.forengineers.org/wrc.",
      "(informative)",
      "Technical Inquiries",
      "Introduction",
      "API will consider written requests for interpretations of API 571. The API staff will make such interpretations in",
      "writing after consulting, if necessary, with the appropriate committee officers and committee members. The",
      "API committee responsible for maintaining API 571 meets regularly to consider written requests for",
      "interpretations and revisions and to develop new criteria dictated by technological development. The committee’s",
      "activities in this regard are limited strictly to interpretations of the document and to the consideration of revisions",
      "to the current edition of the document on the basis of new data or technology. As a matter of policy, API does not",
      "approve, certify, rate, or endorse any item, construction, proprietary device, or activity, and, accordingly, inquiries",
      "that require such consideration will be returned. Moreover, API does not act as a consultant on specific",
      "engineering problems or on the general understanding or application of API 571. If, based on the inquiry",
      "information submitted, it is the opinion of the committee that the inquirer should seek other assistance, the inquiry",
      "will be returned with the recommendation that such assistance be obtained. All inquiries that cannot be",
      "understood because they lack information will be returned.",
      "Inquiry Format",
      "B.2.1 Inquiries shall be limited strictly to requests for interpretation of API 571 or to the consideration of",
      "revisions to the document on the basis of new data or technology. Inquiries shall be submitted in the format",
      "described in B.2.2.",
      "B.2.2 The process for submitting a technical inquiry is explained in detail on the API website at:",
      "http://rfi.api.org/. Please read the information on this page for any updates to the process. You may also access",
      "an online form for submitting your request.",
      "367",
      "200 Massachusetts Avenue, NW",
      "Suite 1100",
      "Washington, DC 20001-5571",
      "USA",
      "202-682-8000",
      "Additional copies are available online at www.api.org/pubs",
      "Phone Orders: 1-800-854-7179 (Toll-free in the U.S. and Canada)",
      "303-397-7956 (Local and International)",
      "Fax Orders: 303-397-2740",
      "Information about API publications, programs and services is available",
      "on the web at www.api.org.",
      "P roduct No. C57103"
    ]
  }
]
